Repository: Subham2507/mic_hackathon

# Microscopy Image Analysis with CLIP & Vision-Language Models

A hackathon project for automated microscopy technique classification and material categorization using CLIP embeddings and Vision-Language Models (VLMs).

## 🔬 Project Overview

This project implements zero-shot and few-shot learning approaches to: 
- **Classify microscopy techniques** (SEM, TEM, AFM, Optical/Reflected Light Microscopy)
- **Categorize material types** (Metal/Alloy, Ceramic, Polymer, Composite, Fracture)
- **Perform semantic search** on microscopy images using natural language queries
- **Visualize embedding spaces** using UMAP dimensionality reduction

## 🎯 Key Features

- **CLIP-based Image Embedding**: Utilizes OpenAI's CLIP (ViT-B/32) for feature extraction
- **Zero-shot Classification**: Achieves 53.56% accuracy on technique classification without training
- **Vision-Language Model Evaluation**: Tests LLaVA-v1.6-Mistral-7B on multi-choice questions
- **UMAP Visualization**: Projects 512-dim embeddings to 2D for clustering analysis
- **Text-to-Image Search**: Natural language queries to retrieve relevant micrographs

## 📊 Results

### CLIP Zero-shot Performance
| Task | Metric | Score |
|------|--------|-------|
| Technique Classification | Top-1 Accuracy | 53.56% |
| Technique Classification | Top-2 Accuracy | 79.81% |
| Category Classification | Top-1 Accuracy | 34.56% |
| Category Classification | Top-2 Accuracy | 52.26% |

### LLaVA-v1.6-Mistral-7B Performance
| Task | Accuracy | Balanced Accuracy | Macro F1 |
|------|----------|-------------------|----------|
| Technique MCQ | 26.1% | 25.0% | 0.103 |
| Category MCQ | 55.6% | 25.0% | 0.179 |

## 🗂️ Repository Structure

```
mic_hackathon/
├── Untitled. ipynb           # CLIP embedding generation
├── Untitled1.ipynb          # UMAP visualization & zero-shot evaluation
├── mistral. ipynb            # LLaVA VLM MCQ evaluation
├── clip_image_embeddings.npy      # Pre-computed CLIP features (867×512)
├── clip_metadata_clean.csv        # Image metadata (paths, categories, techniques)
├── micrographs_metadata.csv       # Full dataset metadata
├── qa. csv                   # Evaluation question-answer pairs
├── umap. png                 # UMAP projection visualization
├── miclib_output/           # Downloaded microscopy images
│   └── images/
└── README.md
```

### Prerequisites

```bash
pip install torch torchvision transformers
pip install scikit-learn pandas numpy
pip install umap-learn matplotlib pillow tqdm
```

### 1. Generate CLIP Embeddings

Run `Untitled.ipynb` to:
- Load CLIP ViT-B/32 model
- Process microscopy images from `miclib_output/images/`
- Generate 512-dimensional embeddings
- Save to `clip_image_embeddings.npy`

```python
from transformers import CLIPProcessor, CLIPModel

model = CLIPModel.from_pretrained("openai/clip-vit-base-patch32")
processor = CLIPProcessor.from_pretrained("openai/clip-vit-base-patch32")

# Embed images
embeddings = []
for image_path in image_paths:
    image = Image.open(image_path).convert("RGB")
    inputs = processor(images=image, return_tensors="pt")
    features = model.get_image_features(**inputs)
    embeddings.append(features.numpy())
```

### 2. Visualize & Evaluate

Run `Untitled1.ipynb` to:
- Load pre-computed embeddings
- Apply UMAP for 2D projection
- Perform zero-shot technique classification
- Run text-to-image retrieval

**Example Query**:
```python
query = "a scanning electron microscopy image of a ceramic"

# Returns top-5 most similar images
```

### 3. VLM Evaluation (Optional)

Run `mistral.ipynb` to:
- Evaluate LLaVA-v1.6-Mistral-7B on MCQ tasks
- Compare with CLIP zero-shot results

## 📈 UMAP Visualization
The UMAP plot shows clustering of different microscopy techniques in the CLIP embedding space, demonstrating the model's ability to group similar imaging modalities.

## 🧪 Dataset

- **Source**: Materials microscopy image library (miclib)
- **Size**: 867 labeled micrographs
- **Techniques**: SEM (134), Optical (651), TEM (36), AFM (21)
- **Categories**: Metal/Alloy, Ceramic, Polymer, Composite, Fracture, etc.

### Data Files
- `micrographs_metadata.csv`: Full dataset with categories and techniques
- `clip_metadata_clean.csv`: Filtered dataset used for evaluation
- `qa.csv`: 51 test samples for VLM evaluation

## 🔍 Methodology

### CLIP Zero-shot Classification
1. Embed all images using CLIP vision encoder
2. Create text prompts:  `"a [technique] micrograph"`
3. Compute cosine similarity between image and text embeddings
4. Predict class with highest similarity

### UMAP Dimensionality Reduction
```python
from umap import UMAP

reducer = UMAP(
    n_neighbors=20,
    min_dist=0.15,
    metric="cosine"
)
X_2d = reducer.fit_transform(X_img)
```

## 📝 Key Findings

1. **CLIP performs well** on technique classification (53.56% top-1, 79.81% top-2)
2. **Category classification is harder** due to overlapping material properties
3. **LLaVA struggles** with domain-specific microscopy knowledge
4.

File: micrographs_metadata.csv (part 1 of 19)
micrograph_no,brief_description,keywords,categories,system,composition,standard_codes,reaction,processing,applications,sample_preparation,technique,length_bar,further_information,contributor,organisation,image_url,image_local_path,page_url
1,"Al 75, Cu 25 (wt%), hypoeutectic alloy","alloy , aluminium , copper, dendrite , hypoeutectic , lamella , metal",Metal or alloy,Al-Cu,"Al 75, Cu 25 (wt%)",,,Sand cast,,Etched in sodium hydroxide solution,Reflected light microscopy,40 μm,"The micrograph shows primary Al dendrite arms (white). The dendrite trunk has been intersected at an angle by the plane of polishing to give the observed morphology. Between the dendrites is the Al - CuAl2 eutectic. Initially dendrites would have formed from the liquid, the regions between the dendrite arms known as the mushy zone transforming to a eutectic solid (L to Al + CuAl2). These two phases form cooperatively as neighbouring lamellae with the lateral diffusion of material across the growing interface. The relative amounts of the two phases (Al and CuAl2 ) within the eutectic are determined by applying the Lever Rule at the eutectic temperature.",Prof T W Clyne,"Department of Materials Science and Metallurgy, University of Cambridge",https://www.doitpoms.ac.uk/miclib/micrographs/large/000001.jpg,./miclib_output/images/000001.jpg,https://www.doitpoms.ac.uk/miclib/micrograph_record.php?id=1
2,"Al 75, Cu 25 (wt%), hypoeutectic alloy","alloy , aluminium , copper, dendrite , hypoeutectic , lamella , metal",Metal or alloy,Al-Cu,"Al 75, Cu 25 (wt%)",,,Sand cast,,Etched in sodium hydroxide solution,Scanning electron microscopy (SEM),30 μm,This is a secondary electron micrograph of the hypereuctectic alloy showing the Al dendrites and the Al-CuAl2 eutectic in greater detail. It is clear that the lamellar eutectic has been significantly distorted by the presence of the primary Al dendrites. Around the dendrites there is a layer of CuAl2.,Prof T W Clyne,"Department of Materials Science and Metallurgy, University of Cambridge",https://www.doitpoms.ac.uk/miclib/micrographs/large/000002.jpg,./miclib_output/images/000002.jpg,https://www.doitpoms.ac.uk/miclib/micrograph_record.php?id=2
3,"Al 67, Cu 33 (wt%), eutectic alloy","alloy , aluminium , copper, eutectic , lamella , metal",Metal or alloy,Al-Cu,"Al 67, Cu 33 (wt%)",,,Unidirectionally solidified,,Etched in sodium hydroxide solution,Reflected light microscopy,80 μm,This alloy is of the eutectic composition and has solidified with a lamellae eutectic structure. The Al and q phases form co-operatively. The eutectic lamellae grows in the principal direction of heat flow; the lamellae structure is stabilised by the high temperature gradient. In the lower part of the micrograph the lamellae structure breaks down.,Prof T W Clyne,"Department of Materials Science and Metallurgy, University of Cambridge",https://www.doitpoms.ac.uk/miclib/micrographs/large/000003.jpg,./miclib_output/images/000003.jpg,https://www.doitpoms.ac.uk/miclib/micrograph_record.php?id=3
4,"Al 67, Cu 33 (wt%), eutectic alloy","alloy , aluminium , copper, eutectic , lamella , metal",Metal or alloy,Al-Cu,"Al 67, Cu 33 (wt%)",,,Unidirectionally solidified,,Etched in sodium hydroxide solution,Scanning electron microscopy (SEM),15 μm,"This SEM image shows the lamellar eutectic very clearly. The interlamellar spacing is about one micron. There are several imperfections in the lamellar structure, which have arisen from irregularities and disturbances during growth.",Prof T W Clyne,"Department of Materials Science and Metallurgy, University of Cambridge",https://www.doitpoms.ac.uk/miclib/micrographs/large/000004.jpg,./miclib_output/images/000004.jpg,https://www.doitpoms.ac.uk/miclib/micrograph_record.php?id=4
5,"Al 64, Cu 36 (wt%), hypereutectic alloy","alloy , aluminium , copper, dendrite , hypereutectic , metal",Metal or alloy,Al-Cu,"Al 64, Cu 36 (wt%)",,,Sand cast,,Etched in sodium hydroxide solution,Reflected light microscopy,400 μm,"When the composition of the alloy exceeds the eutectic, as in this hypereutectic sample, the initial dendrites that form are of CuAl2. The remaining liquid transforms to the eutectic at the eutectic temperature.",Prof T W Clyne,"Department of Materials Science and Metallurgy, University of Cambridge",https://www.doitpoms.ac.uk/miclib/micrographs/large/000005.jpg,./miclib_output/images/000005.jpg,https://www.doitpoms.ac.uk/miclib/micrograph_record.php?id=5
6,"Bi 60, Cd 40 (wt%), eutectic alloy","alloy , bismuth, cadmium, eutectic , lamella , metal",Metal or alloy,Bi-Cd,"Bi 60, Cd 40 (wt%)",,,Slowly cooled,,Etched in alcoholic FeCl3,Reflected light microscopy,200 μm,This sample has the eutectic composition so all the liquid solidifies at the eutectic temperature to form a lamellar eutectic structure. The two phases grow co-operatively from the melt.,Prof T W Clyne,"Department of Materials Science and Metallurgy, University of Cambridge",https://www.doitpoms.ac.uk/miclib/micrographs/large/000006.jpg,./miclib_output/images/000006.jpg,https://www.doitpoms.ac.uk/miclib/micrograph_record.php?id=6
7,"Bi 60, Cd 40 (wt%), eutectic alloy","alloy , bismuth, cadmium, eutectic , lamella , metal",Metal or alloy,Bi-Cd,"Bi 60, Cd 40 (wt%)",,,Slowly cooled,,Etched in alcoholic FeCl3,Reflected light microscopy,40 μm,This sample has the eutectic composition so all the liquid solidifies at the eutectic temperature to form a lamellar eutectic structure. The two phases grow co-operatively from the melt.,Prof T W Clyne,"Department of Materials Science and Metallurgy, University of Cambridge",https://www.doitpoms.ac.uk/miclib/micrographs/large/000007.jpg,./miclib_output/images/000007.jpg,https://www.doitpoms.ac.uk/miclib/micrograph_record.php?id=7
8,"Bi 80, Cd 20 (wt%), hypereutectic alloy","alloy , bismuth, cadmium, dendrite , facet , hypereutectic , metal",Metal or alloy,Bi-Cd,"Bi 80, Cd 20 (wt%)",,,Slowly cooled from liquid,,Etched in alcoholic FeCl3,Reflected light microscopy,400 μm,The high proportion of Bi in this sample results in predominantly Bi dendrites with some interdendritic eutectic. The primary Bi dendrites are strongly facetted (white blocks) indicating the importance of crystallographic orientation upon growth.,Prof T W Clyne,"Department of Materials Science and Metallurgy, University of Cambridge",https://www.doitpoms.ac.uk/miclib/micrographs/large/000008.jpg,./miclib_output/images/000008.jpg,https://www.doitpoms.ac.uk/miclib/micrograph_record.php?id=8
9,"Bi 80, Cd 20 (wt%), hypereutectic alloy","alloy , bismuth, cadmium, dendrite , facet , hypereutectic , metal",Metal or alloy,Bi-Cd,"Bi 80, Cd 20 (wt%)",,,Slowly cooled from liquid,,Etched in alcoholic FeCl3,Reflected light microscopy,80 μm,The high proportion of Bi in this sample results in predominantly Bi dendrites with some interdendritic eutectic. The primary Bi dendrites are strongly facetted (white blocks) indicating the importance of crystallographic orientation upon growth.,Prof T W Clyne,"Department of Materials Science and Metallurgy, University of Cambridge",https://www.doitpoms.ac.uk/miclib/micrographs/large/000009.jpg,./miclib_output/images/000009.jpg,https://www.doitpoms.ac.uk/miclib/micrograph_record.php?id=9
10,"Cu 70, Ni 30 (wt%), cored dendrites","alloy , copper, coring , dendrite , metal, nickel, partition coefficient",Metal or alloy,Cu-Ni,"Cu 70, Ni 30 (wt%)",,,Chill cast,,Etched in NH4OH/H2O2,Reflected light microscopy,400 μm,"This alloy is typical of many copper based alloy systems. The dendrite structure shows coring (variation in solute concentration). The light areas are rich in nickel and the darker areas are low in nickel. Chill casting extracts heat quickly enough to prevent significant solid state diffusion, resulting in cored dendrites. The centres of the dendrites that cool near the liquidus temperature, are nickel rich compared to the outer layers that solidify at progressively lower temperatures. Because the partition coefficient is positive the outer layers solidify with progressively lower nickel concentrations. The observed pattern results from the intersection of the plane of polish and the randomly orientated regions of equal solute concentration.",Prof T W Clyne,"Department of Materials Science and Metallurgy, University of Cambridge",https://www.doitpoms.ac.uk/miclib/micrographs/large/000010.jpg,./miclib_output/images/000010.jpg,https://www.doitpoms.ac.uk/miclib/micrograph_record.php?id=10
11,"Cu 70, Ni 30 (wt%), cored dendrites","alloy , copper, coring , dendrite , metal, nickel, partition coefficient",Metal or alloy,Cu-Ni,"Cu 70, Ni 30 (wt%)",,,Chill cast,,Etched in NH4OH/H2O2,Reflected light microscopy,80 μm,"This alloy is typical of many copper based alloy systems. The dendrite structure shows coring (variation in solute concentration). The light areas are rich in nickel and the darker areas are low in nickel. Chill casting extracts heat quickly enough to prevent significant solid state diffusion, resulting in cored dendrites. The centres of the dendrites that cool near the liquidus temperature, are nickel rich compared to the outer layers that solidify at progressively lower temperatures. Because the partition coefficient is positive the outer layers solidify with progressively lower nickel concentrations. The observed pattern results from the intersection of the plane of polish and the randomly orientated regions of equal solute concentration.",Prof T W Clyne,"Department of Materials Science and Metallurgy, University of Cambridge",https://www.doitpoms.ac.uk/miclib/micrographs/large/000011.jpg,./miclib_output/images/000011.jpg,https://www.doitpoms.ac.uk/miclib/micrograph_record.php?id=11
12,"Cu 21, Sn 79 (wt%), peritectic transformation","alloy , bronze , copper, metal, peritectic reaction , tin",Metal or alloy,Cu-Sn,"Cu 21, Sn 79 (wt%)",,,As-cast (sand mould),,,Reflected light microscopy,400 μm,"This microstructure is generated via a peritectic reaction (L+e = eta), which bears some similarities to the more familiar eutectic reaction (L = a + b). Upon cooling from the liquid phase field, primary e is formed, which can be seen here as a slightly darker phase than the sheath of h surrounding it. The h sheath is the product of a peritectic reaction between e and liquid. The peritectic reaction rarely goes to completion, since the formation of h around the e phase separates it from the liquid and inhibits further growth. Eventually, the remaining liquid transforms by a eutectic reaction to h and Sn. In this micrograph, the constituents of the eutectic mixture cannot be distinguished and it appears uniformly dark.",Prof T W Clyne,"Department of Materials Science and Metallurgy, University of Cambridge",https://www.doitpoms.ac.uk/miclib/micrographs/large/000012.jpg,./miclib_output/images/000012.jpg,https://www.doitpoms.ac.uk/miclib/micrograph_record.php?id=12
13,"Cu 21, Sn 79 (wt%), peritectic transformation","alloy , bronze , copper, metal, peritectic reaction , tin",Metal or alloy,Cu-Sn,"Cu 21, Sn 79 (wt%)",,,As-cast (sand mould),,,Reflected light microscopy,80 μm,"This microstructure is generated via a peritectic reaction (L+e = eta), which bears some similarities to the more familiar eutectic reaction (L = a + b). Upon cooling from the liquid phase field, primary e is formed, which can be seen here as a slightly darker phase than the sheath of h surrounding it. The h sheath is the product of a peritectic reaction between e and liquid. The peritectic reaction rarely goes to completion, since the formation of h around the e phase separates it from the liquid and inhibits further growth. Eventually, the remaining liquid transforms by a eutectic reaction to h and Sn. In this micrograph, the constituents of the eutectic mixture cannot be distinguished and it appears uniformly dark.",Prof T W Clyne,"Department of Materials Science and Metallurgy, University of Cambridge",https://www.doitpoms.ac.uk/miclib/micrographs/large/000013.jpg,./miclib_output/images/000013.jpg,https://www.doitpoms.ac.uk/miclib/micrograph_record.php?id=13
14,"Fe, C 0.8 (wt%), eutectoid transformation - pearlite (coarse)","alloy , austenite , carbon, cementite , eutectoid reaction , ferrite , iron, lamella , metal, pearlite , steel , supercooling",Metal or alloy,Fe-C-X,"Fe, C 0.8 (wt%)",,,Slow cooled,,,Reflected light microscopy,200 μm,"This steel is of the eutectoid composition. Once the temperature is lowered below the eutectoid temperature the steel becomes simultaneously supersaturated with both ferrite and cementite. A eutectoid transformation results (g to a + Fe3C). The resultant microstructure, known as pearlite, comprises lamellae of cementite (dark) embedded in ferrite (white). The platelets are parallel to each other and do not follow a specific crystallographic direction.

Each pearlite colony is made up of a number of subgrains. Thus each pearlite colony consists of two interpenetrating single crystals having an orientation relationship with respect to each other and with respect to the austenite grain they grow from, but not with respect to the austenite grain they have grown into. Changes in the apparent interlamellar spacing from colony to colony in the photograph are due to differences in the lamellae spacing with respect to the polished surface.

The coarseness of the pearlite is determined by the interlamellar spacing. This spacing is inversely proportional to the undercooling. This is primarily because of the increased rate of carbide nucleation with increased undercooling.

The pearlite in this sample is coarse due to it being slowly cooled. The undercooling is low so the lamellae spacing is relatively large resulting in a coarse microstructure.",Prof T W Clyne,"Department of Materials Science and Metallurgy, University of Cambridge",https://www.doitpoms.ac.uk/miclib/micrographs/large/000014.jpg,./miclib_output/images/000014.jpg,https://www.doitpoms.ac.uk/miclib/micrograph_record.php?id=14
15,"Fe, C 0.8 (wt%), eutectoid transformation - pearlite (coarse)","alloy , austenite , carbon, cementite , eutectoid reaction , ferrite , iron, lamella , metal, pearlite , steel , supercooling",Metal or alloy,Fe-C-X,"Fe, C 0.8 (wt%)",,,Slow cooled,,,Reflected light microscopy,40 μm,"This steel is of the eutectoid composition. Once the temperature is lowered below the eutectoid temperature the steel becomes simultaneously supersaturated with both ferrite and cementite. A eutectoid transformation results (g to a + Fe3C). The resultant microstructure, known as pearlite, comprises lamellae of cementite (dark) embedded in ferrite (white). The platelets are parallel to each other and do not follow a specific crystallographic direction.

Each pearlite colony is made up of a number of subgrains. Thus each pearlite colony consists of two interpenetrating single crystals having an orientation relationship with respect to each other and with respect to the austenite grain they grow from, but not with respect to the austenite grain they have grown into. Changes in the apparent interlamellar spacing from colony to colony in the photograph are due to differences in the lamellae spacing with respect to the polished surface.

The coarseness of the pearlite is determined by the interlamellar spacing. This spacing is inversely proportional to the undercooling. This is primarily because of the increased rate of carbide nucleation with increased undercooling.

The pearlite in this sample is coarse due to it being slowly cooled. The undercooling is low so the lamellae spacing is relatively large resulting in a coarse microstructure.",Prof T W Clyne,"Department of Materials Science and Metallurgy, University of Cambridge",https://www.doitpoms.ac.uk/miclib/micrographs/large/000015.jpg,./miclib_output/images/000015.jpg,https://www.doitpoms.ac.uk/miclib/micrograph_record.php?id=15
16,"Fe, C 0.8 (wt%), eutectoid transformation - pearlite (coarse)","alloy , austenite , carbon, cementite , eutectoid reaction , ferrite , iron, lamella , metal, pearlite , steel , supercooling",Metal or alloy,Fe-C-X,"Fe, C 0.8 (wt%)",,,Slow cooled,,,Reflected light microscopy,80 μm,"This steel is of the eutectoid composition. Once the temperature is lowered below the eutectoid temperature the steel becomes simultaneously supersaturated with both ferrite and cementite. A eutectoid transformation results (g to a + Fe3C). The resultant microstructure, known as pearlite, comprises lamellae of cementite (dark) embedded in ferrite (white). The platelets are parallel to each other and do not follow a specific crystallographic direction.

Each pearlite colony is made up of a number of subgrains. Thus each pearlite colony consists of two interpenetrating single crystals having an orientation relationship with respect to each other and with respect to the austenite grain they grow from, but not with respect to the austenite grain they have grown into. Changes in the apparent interlamellar spacing from colony to colony in the photograph are due to differences in the lamellae spacing with respect to the polished surface.

The coarseness of the pearlite is determined by the interlamellar spacing. This spacing is inversely proportional to the undercooling. This is primarily because of the increased rate of carbide nucleation with increased undercooling.

The pearlite in this sample is coarse due to it being slowly cooled. The undercooling is low so the lamellae spacing is relatively large resulting in a coarse microstructure. Each pearlite colony is made up of a number of subgrains. Thus each pearlite colony consists of two interpenetrating single crystals having an orientation relationship with respect to each other and with respect to the austenite grain they grow from, but not with respect to the austenite grain they have grown into. Changes in the apparent interlamellar spacing from colony to colony in the photograph are due to differences in the lamellae spacing with respect to the polished surface.

The coarseness of the pearlite is determined by the interlamellar spacing. This spacing is inversely proportional to the undercooling. This is primarily because of the increased rate of carbide nucleation with increased undercooling.

The pearlite in this sample is coarse due to it being slowly cooled. The undercooling is low so the lamellae spacing is relatively large resulting in a coarse microstructure.",Prof T W Clyne,"Department of Materials Science and Metallurgy, University of Cambridge",https://www.doitpoms.ac.uk/miclib/micrographs/large/000016.jpg,./miclib_output/images/000016.jpg,https://www.doitpoms.ac.uk/miclib/micrograph_record.php?id=16
17,"Fe, C 0.1 (wt%), hypoeutectoid alloy","allotriomorph , alloy , austenite , carbon, ferrite , hypoeutectoid , iron, metal, pearlite , proeutectoid steel , steel",Metal or alloy,Fe-C-X,"Fe, C 0.1 (wt%)",,,Normalised,,Etched in 3% nital,Reflected light microscopy,400 μm,"This is a hypoeutectoid alloy, which has been air cooled from the austenite phase field at 950 Â°C. The first solid to form is proeutectoid ferrite, its morphology being determined by the cooling rate. At slow cooling rates (furnace cooling) there is sufficient time for the carbon rejected from the austenite to diffuse and equilibrium solidification occurs. With faster cooling the microstructure also depends on the original austenite grain size.

Fast cooling and large grain size favours ferrite forming as WidmanstÃ¤tten side plates from the grain boundaries. Small grain sizes imply a high number of nuclei and hence the ferrite grows as grain boundary allotriomorphs. In this case air cooling is sufficiently slow to produce allotriomorphic ferrite. The majority of the austenite has changed to ferrite leaving only a small amount to be transformed to pearlite, therefore the microstructure shows large ferrite grains with small islands of pearlite.",Prof T W Clyne,"Department of Materials Science and Metallurgy, University of Cambridge",https://www.doitpoms.ac.uk/miclib/micrographs/large/000017.jpg,./miclib_output/images/000017.jpg,https://www.doitpoms.ac.uk/miclib/micrograph_record.php?id=17
18,"Fe, C 0.1 (wt%), hypoeutectoid alloy","allotriomorph , alloy , austenite , carbon, ferrite , hypoeutectoid , iron, metal, pearlite , proeutectoid steel , steel",Metal or alloy,Fe-C-X,"Fe, C 0.1 (wt%)",,,Normalised,,Etched in 3% nital,Reflected light microscopy,40 μm,"This is a hypoeutectoid alloy, which has been air cooled from the austenite phase field at 950 Â°C. The first solid to form is proeutectoid ferrite, its morphology being determined by the cooling rate. At slow cooling rates (furnace cooling) there is sufficient time for the carbon rejected from the austenite to diffuse and equilibrium solidification occurs. With faster cooling the microstructure also depends on the original austenite grain size.

Fast cooling and large grain size favours ferrite forming as WidmanstÃ¤tten side plates from the grain boundaries. Small grain sizes imply a high number of nuclei and hence the ferrite grows as grain boundary allotriomorphs. In this case air cooling is sufficiently slow to produce allotriomorphic ferrite. The majority of the austenite has changed to ferrite leaving only a small amount to be transformed to pearlite, therefore the microstructure shows large ferrite grains with small islands of pearlite.",Prof T W Clyne,"Department of Materials Science and Metallurgy, University of Cambridge",https://www.doitpoms.ac.uk/miclib/micrographs/large/000018.jpg,./miclib_output/images/000018.jpg,https://www.doitpoms.ac.uk/miclib/micrograph_record.php?id=18
19,"Fe, C 0.1 (wt%), hypoeutectoid alloy","alloy , carbon, cementite , ferrite , hypoeutectoid , iron, metal, pearlite , proeutectoid steel , steel",Metal or alloy,Fe-C-X,"Fe, C 0.1 (wt%)",,,Normalised,,Etched in 3% nital,Scanning electron microscopy (SEM),30 μm,"This SEM image shows that the ferrite phase in the pearlite has been selectively etched compared to the cementite. The cementite phase appears to protrude from the surface. Within the pearlite region there are several colonies in different orientations, indicating that the pearlite nucleated on grains of the primary ferrite.",Prof T W Clyne,"Department of Materials Science and Metallurgy, University of Cambridge",https://www.doitpoms.ac.uk/miclib/micrographs/large/000019.jpg,./miclib_output/images/000019.jpg,https://www.doitpoms.ac.uk/miclib/micrograph_record.php?id=19
20,"Fe, C 0.1 (wt%), hypoeutectoid alloy","alloy , carbon, cementite , ferrite , hypoeutectoid , iron, metal, pearlite , proeutectoid steel , steel",Metal or alloy,Fe-C-X,"Fe, C 0.1 (wt%)",,,Normalised,,Etched in 3% nital,Scanning electron microscopy (SEM),10 μm,"This SEM image of a pearlite region in the microstructure shown in micrograph no 19 shows that the ferrite phase in the pearlite has been selectively etched compared to the cementite. The cementite phase appears to protrude from the surface. Within such A pearlite region there are several colonies in different orientations, indicating that the pearlite nucleated on grains of the primary ferrite.",Prof T W Clyne,"Department of Materials Science and Metallurgy, University of Cambridge",https://www.doitpoms.ac.uk/miclib/micrographs/large/000020.jpg,./miclib_output/images/000020.jpg,https://www.doitpoms.ac.uk/miclib/micrograph_record.php?id=20
21,"Fe, C 1.0 (wt%), hypereutectoid alloy","alloy , carbon, cementite , hypereutectoid , iron, metal, steel , Widmanstätten",Metal or alloy,Fe-C-X,"Fe, C 1.0 (wt%)",,,Normalised,,Etched in 3% nital,Reflected light microscopy,400 μm,This is a hypereutectoid alloy and illustrates the effect of a fast cooling rate on the resultant microstructure. The first phase to form from the austenite is proeutectoid cementite. With faster cooling there is less time for carbon to diffuse and the microstructure is more refined and may form the initial cementite as WidmanstÃ¤tten side plates.,Prof T W Clyne,"Department of Materials Science and Metallurgy, University of Cambridge",https://www.doitpoms.ac.uk/miclib/micrographs/large/000021.jpg,./miclib_output/images/000021.jpg,https://www.doitpoms.ac.uk/miclib/micrograph_record.php?id=21
22,"Fe, C 1.0 (wt%), hypereutectoid alloy","alloy , carbon, cementite , hypereutectoid , iron, metal, steel , Widmanstätten",Metal or alloy,Fe-C-X,"Fe, C 1.0 (wt%)",,,Normalised,,Etched in 3% nital,Reflected light microscopy,40 μm,This is a hypereutectoid alloy and illustrates the effect of a fast cooling rate on the resultant microstructure. The first phase to form from the austenite is proeutectoid cementite. With faster cooling there is less time for carbon to diffuse and the microstructure is more refined and may form the initial cementite as WidmanstÃ¤tten side plates.,Prof T W Clyne,"Department of Materials Science and Metallurgy, University of Cambridge",https://www.doitpoms.ac.uk/miclib/micrographs/large/000022.jpg,./miclib_output/images/000022.jpg,https://www.doitpoms.ac.uk/miclib/micrograph_record.php?id=22
23,"Fe, C 1.0 (wt%), hypereutectoid alloy","alloy , austenite , carbon, cementite , ferrite , hypereutectoid , iron, metal, pearlite , steel",Metal or alloy,Fe-C-X,"Fe, C 1.0 (wt%)",,,Normalised,,Etched in 3% nital,Scanning electron microscopy (SEM),50 μm,"This secondary electron SEM image shows the cementite delineating prior austenite grain boundaries with a thin layer. The amount of proeutectoid phase is very low, with the majority of the area being taken by the pearlite eutectoid. Again each pearlite cell has a different orientation with the ferrite phase being selectively etched.",Prof T W Clyne,"Department of Materials Science and Metallurgy, University of Cambridge",https://www.doitpoms.ac.uk/miclib/micrographs/large/000023.jpg,./miclib_output/images/000023.jpg,https://www.doitpoms.ac.uk/miclib/micrograph_record.php?id=23
24,"Fe, C 1.0 (wt%), hypereutectoid alloy","alloy , austenite , carbon, cementite , ferrite , hypereutectoid , iron, metal, pearlite , steel",Metal or alloy,Fe-C-X,"Fe, C 1.0 (wt%)",,,Normalised,,Etched in 3% nital,Scanning electron microscopy (SEM),10 μm,"This secondary electron SEM image shows the cementite delineating prior austenite grain boundaries with a thin layer. The amount of proeutectoid phase is very low, with the majority of the area being taken by the pearlite eutectoid. Again each pearlite cell has a different orientation with the ferrite phase being selectively etched.",Prof T W Clyne,"Department of Materials Science and Metallurgy, University of Cambridge",https://www.doitpoms.ac.uk/miclib/micrographs/large/000024.jpg,./miclib_output/images/000024.jpg,https://www.doitpoms.ac.uk/miclib/micrograph_record.php?id=24
25,"Fe, C 0.85 (wt%), hypereutectoid alloy","allotriomorph , alloy , carbon, cementite , hypereutectoid , iron, metal, steel",Metal or alloy,Fe-C-X,"Fe, C 0.85 (wt%)",,,Furnace cooled from 1000 °C,,Etched in 2% nital,Reflected light microscopy,400 μm,"This is a hypereutectoid alloy and illustrates the effect of slow cooling rate on the resultant microstructure. The first phase to form from the melt is proeutectoid cementite. With slow cooling, furnace cooled, allotriomorph cementite forms on the prior austenite grain boundaries, rejecting iron into the melt. At the eutectoid composition the remaining austenite transforms to pearlite.",Prof T W Clyne,"Department of Materials Science and Metallurgy, University of Cambridge",https://www.doitpoms.ac.uk/miclib/micrographs/large/000025.jpg,./miclib_output/images/000025.jpg,https://www.doitpoms.ac.uk/miclib/micrograph_record.php?id=25
26,"Fe, C 0.85 (wt%), hypereutectoid alloy","allotriomorph , alloy , carbon, cementite , hypereutectoid , iron, metal, steel",Metal or alloy,Fe-C-X,"Fe, C 0.85 (wt%)",,,Furnace cooled from 1000 °C,,Etched in 2% nital,Reflected light microscopy,40 μm,"This is a hypereutectoid alloy and illustrates the effect of slow cooling rate on the resultant microstructure. The first phase to form from the melt is proeutectoid cementite. With slow cooling, furnace cooled, allotriomorph cementite forms on the prior austenite grain boundaries, rejecting iron into the melt. At the eutectoid composition the remaining austenite transforms to pearlite.",Prof T W Clyne,"Department of Materials Science and Metallurgy, University of Cambridge",https://www.doitpoms.ac.uk/miclib/micrographs/large/000026.jpg,./miclib_output/images/000026.jpg,https://www.doitpoms.ac.uk/miclib/micrograph_record.php?id=26
27,"Fe, C 0.9 (wt%), martensite","alloy , carbon, iron, martensite , metal, metastable , steel",Metal or alloy,Fe-C-X,"Fe, C 0.9 (wt%)",,,Water quenched from 800 °C,,Etched in 3% nital,Reflected light microscopy,40 μm,Martensite is a metastable supersaturated solid solution of C in steel. The excess carbon atoms sufficiently strain the matrix to produce a b.c.t (body centred tetragonal) structure. In order to minimise interfacial strain between the parent austenite and the transforming martensite the martensites assume a lath or needle shape.,Prof T W Clyne,"Department of Materials Science and Metallurgy, University of Cambridge",https://www.doitpoms.ac.uk/miclib/micrographs/large/000027.jpg,./miclib_output/images/000027.jpg,https://www.doitpoms.ac.uk/miclib/micrograph_record.php?id=27
28,"Fe, C 0.9 (wt%), martensite","alloy , carbon, iron, martensite , metal, steel",Metal or alloy,Fe-C-X,"Fe, C 0.9 (wt%)",,,Water quenched from 800 °C,,Etched in 3% nital,Scanning electron microscopy (SEM),10 μm,This SEM image of the martensite microstructure clearly shows the intermingled laths.,Prof T W Clyne,"Department of Materials Science and Metallurgy, University of Cambridge",https://www.doitpoms.ac.uk/miclib/micrographs/large/000028.jpg,./miclib_output/images/000028.jpg,https://www.doitpoms.ac.uk/miclib/micrograph_record.php?id=28
29,"Cu 70, Zn 30 (wt%), annealed and cold rolled","alloy , annealing , brass , copper, dislocation , metal, slip band , zinc",Metal or alloy,Cu-Zn,"Cu 70, Zn 30 (wt%)",,,Annealed and cold rolled 50%,,,Reflected light microscopy,400 μm,"This sample was annealed and 50% cold rolled to give a highly deformed structure with a high dislocation density, illustrated by the large number of persistent slip bands.",Prof T W Clyne,"Department of Materials Science and Metallurgy, University of Cambridge",https://www.doitpoms.ac.uk/miclib/micrographs/large/000029.jpg,./miclib_output/images/000029.jpg,https://www.doitpoms.ac.uk/miclib/micrograph_record.php?id=29
30,"Cu 70, Zn 30 (wt%), annealed and cold rolled","alloy , annealing , brass , copper, dislocation , metal, slip band , zinc",Metal or alloy,Cu-Zn,"Cu 70, Zn 30 (wt%)",,,Annealed and cold rolled 50%,,,Reflected light microscopy,40 μm,"This sample was annealed and 50% cold rolled to give a highly deformed structure with a high dislocation density, illustrated by the large number of persistent slip bands.",Prof T W Clyne,"Department of Materials Science and Metallurgy, University of Cambridge",https://www.doitpoms.ac.uk/miclib/micrographs/large/000030.jpg,./miclib_output/images/000030.jpg,https://www.doitpoms.ac.uk/miclib/micrograph_record.php?id=30
31,"Cu 70, Zn 30 (wt%), partial recrystallisation - annealing twins","alloy , annealing , brass , copper, metal, partial recrystallisation , recrystallisation , twinning , zinc",Metal or alloy,Cu-Zn,"Cu 70, Zn 30 (wt%)",,,"Annealed, cold rolled 50% and annealed again for 30 minutes at 600 °C",,,Reflected light microscopy,400 μm,"This sample was annealed and 50% cold rolled, with subsequent annealing for 30 minutes at 600 Â°C. This has caused partial recrystallisation to occur creating new dislocation-free grains with some annealing twins. The temperature is too low for significant grain growth preventing complete recrystallisation.",Prof T W Clyne,"Department of Materials Science and Metallurgy, University of Cambridge",https://www.doitpoms.ac.uk/miclib/micrographs/large/000031.jpg,./miclib_output/images/000031.jpg,https://www.doitpoms.ac.uk/miclib/micrograph_record.php?id=31
32,"Cu 70, Zn 30 (wt%), partial recrystallisation - annealing twins","alloy , annealing , brass , copper, metal, partial recrystallisation , recrystallisation , twinning , zinc",Metal or alloy,Cu-Zn,"Cu 70, Zn 30 (wt%)",,,"Annealed, cold rolled 50% and annealed again for 30 minutes at 600 °C",,,Reflected light microscopy,40 μm,"This sample was annealed and 50% cold rolled, with subsequent annealing for 30 minutes at 600 Â°C. This has caused partial recrystallisation to occur creating new dislocation-free grains with some annealing twins. The temperature is too low for significant grain growth preventing complete recrystallisation.",Prof T W Clyne,"Department of Materials Science and Metallurgy, University of Cambridge",https://www.doitpoms.ac.uk/miclib/micrographs/large/000032.jpg,./miclib_output/images/000032.jpg,https://www.doitpoms.ac.uk/miclib/micrograph_record.php?id=32
33,"Cu 70, Zn 30 (wt%), partial recrystallisation - annealing twins","alloy , annealing , brass , copper, metal, recrystallisation , twinning , zinc",Metal or alloy,Cu-Zn,"Cu 70, Zn 30 (wt%)",,,"Annealed, cold rolled 50% and annealed again for 30 minutes at 800 °C",,,Reflected light microscopy,400 μm,"This sample was annealed and 50% cold rolled, with subsequent annealing for 30 minutes at 800 Â°C. The high annealing temperature raises the rate of growth of the recrystallised grains giving a single a phase containing annealing twins.",Prof T W Clyne,"Department of Materials Science and Metallurgy, University of Cambridge",https://www.doitpoms.ac.uk/miclib/micrographs/large/000033.jpg,./miclib_output/images/000033.jpg,https://www.doitpoms.ac.uk/miclib/micrograph_record.php?id=33
34,"Cu 70, Zn 30 (wt%), partial recrystallisation - annealing twins","alloy , annealing , brass , copper, metal, recrystallisation , twinning , zinc",Metal or alloy,Cu-Zn,"Cu 70, Zn 30 (wt%)",,,"Annealed, cold rolled 50% and annealed again for 30 minutes at 800 °C",,,Reflected light microscopy,80 μm,"This sample was annealed and 50% cold rolled, with subsequent annealing for 30 minutes at 800 Â°C. The high annealing temperature raises the rate of growth of the recrystallised grains giving a single a phase containing annealing twins.",Prof T W Clyne,"Department of Materials Science and Metallurgy, University of Cambridge",https://www.doitpoms.ac.uk/miclib/micrographs/large/000034.jpg,./miclib_output/images/000034.jpg,https://www.doitpoms.ac.uk/miclib/micrograph_record.php?id=34
35,"Cu 70, Zn 30 (wt%), faster recrystallisation - finer grain size","alloy , annealing , brass , copper, metal, recrystallisation , zinc",Metal or alloy,Cu-Zn,"Cu 70, Zn 30 (wt%)",,,"Annealed, cold rolled 70% and annealed again for 30 minutes at 800 °C",,,Reflected light microscopy,80 μm,"This sample was annealed and 70% cold rolled, with subsequent annealing for 30 minutes at 800 Â°C. This high deformation leads to higher defect density and therefore more recrystallisation. This gives a finer ultimate grain size as the nucleation rate for recrystallisation increases with the extent of deformation.",Prof T W Clyne,"Department of Materials Science and Metallurgy, University of Cambridge",https://www.doitpoms.ac.uk/miclib/micrographs/large/000035.jpg,./miclib_output/images/000035.jpg,https://www.doitpoms.ac.uk/miclib/micrograph_record.php?id=35
36,"Cu 60, Zn 40 (wt%), quenched - metastable b grains","alloy , brass , copper, metal, metastable , quenching , zinc",Metal or alloy,Cu-Zn,"Cu 60, Zn 40 (wt%)",,,"Homogenised at 800 Â°C, quenched",,Etched in NH4OH/H202,Reflected light microscopy,400 μm,This sample was homogenised at 800 Â°C and quenched rapidly to retain supersaturated metastable b grains. With quenching there is insufficient time for diffusion to occur resulting in a metastable structure.,Prof T W Clyne,"Department of Materials Science and Metallurgy, University of Cambridge",https://www.doitpoms.ac.uk/miclib/micrographs/large/000036.jpg,./miclib_output/images/000036.jpg,https://www.doitpoms.ac.uk/miclib/micrograph_record.php?id=36
37,"Cu 70, Zn 30 (wt%), slow cooling - annealing twins","alloy , annealing , brass , copper, metal, recrystallisation , twinning , zinc",Metal or alloy,Cu-Zn,"Cu 70, Zn 30 (wt%)",,,Cold rolled and recrystallised,,Etched in NH4OH/H202,Reflected light microscopy,400 μm,This sample was cooled slowly and contains equiaxed a grains that form in order to minimise their surface energy. Within these grains there is evidence of twinning. Annealing twins have formed during recrystallisation.,Prof T W Clyne,"Department of Materials Science and Metallurgy, University of Cambridge",https://www.doitpoms.ac.uk/miclib/micrographs/large/000037.jpg,./miclib_output/images/000037.jpg,https://www.doitpoms.ac.uk/miclib/micrograph_record.php?id=37
38,"Cu 98, Be 2 (wt%), slow cooling - annealing twins","alloy , annealing , beryllium, copper, metal, recrystallisation , solution heat treatment , twinning",Metal or alloy,Cu-Be,"Cu 98, Be 2 (wt%)",,,Solution treated and slow cooled,,,Reflected light microscopy,400 μm,This sample was solution treated and cooled slowly. It contains equiaxed a grains that form in order to minimise their surface energy. Within these grains there is evidence of twinning. Annealing twins have formed during recrystallisation.,Prof T W Clyne,"Department of Materials Science and Metallurgy, University of Cambridge",https://www.doitpoms.ac.uk/miclib/micrographs/large/000038.jpg,./miclib_output/images/000038.jpg,https://www.doitpoms.ac.uk/miclib/micrograph_record.php?id=38
39,"Cu 98, Be 2 (wt%), quenched and aged - annealing twins","alloy , annealing , beryllium, copper, metal, quenching , solution heat treatment , twinning",Metal or alloy,Cu-Be,"Cu 98, Be 2 (wt%)",,,"Solution treated, quenched and aged",,,Reflected light microscopy,400 μm,"This sample was solution treated, quenched and aged. Recrystallisation occurs during ageing creating annealing twins.",Prof T W Clyne,"Department of Materials Science and Metallurgy, University of Cambridge",https://www.doitpoms.ac.uk/miclib/micrographs/large/000039.jpg,./miclib_output/images/000039.jpg,https://www.doitpoms.ac.uk/miclib/micrograph_record.php?id=39
40,"Cu 98, Be 2 (wt%), quenched and aged - annealing twins","alloy , annealing , beryllium, copper, metal, quenching , solution heat treatment , twinning",Metal or alloy,Cu-Be,"Cu 98, Be 2 (wt%)",,,"Solution treated, quenched and aged",,,Reflected light microscopy,80 μm,"This sample was solution treated, quenched and aged. Recrystallisation occurs during ageing creating annealing twins.",Prof T W Clyne,"Department of Materials Science and Metallurgy, University of Cambridge",https://www.doitpoms.ac.uk/miclib/micrographs/large/000040.jpg,./miclib_output/images/000040.jpg,https://www.doitpoms.ac.uk/miclib/micrograph_record.php?id=40
41,"Zn, cold rolled - mechanical twins","alloy , mechanical twins , metal, twinning , zinc",Metal or alloy,Zn,Not specified,,,Cold rolled,,,Reflected light microscopy,400 μm,"This sample was cold rolled. Zinc has a hexagonal structure so it contains only two independent slip systems. However, for slip to occur, five slip systems are required so zinc does not undergo general plasticity. Instead it forms mechanical twins as an alternative to dislocation motion to accommodate the deformation.",Prof T W Clyne,"Department of Materials Science and Metallurgy, University of Cambridge",https://www.doitpoms.ac.uk/miclib/micrographs/large/000041.jpg,./miclib_output/images/000041.jpg,https://www.doitpoms.ac.uk/miclib/micrograph_record.php?id=41
