Repository: Subham2507/mic_hackathon

# Microscopy Image Analysis with CLIP & Vision-Language Models

A hackathon project for automated microscopy technique classification and material categorization using CLIP embeddings and Vision-Language Models (VLMs).

## 🔬 Project Overview

This project implements zero-shot and few-shot learning approaches to: 
- **Classify microscopy techniques** (SEM, TEM, AFM, Optical/Reflected Light Microscopy)
- **Categorize material types** (Metal/Alloy, Ceramic, Polymer, Composite, Fracture)
- **Perform semantic search** on microscopy images using natural language queries
- **Visualize embedding spaces** using UMAP dimensionality reduction

File: micrographs_metadata.csv (part 2 of 19)
micrograph_no,brief_description,keywords,categories,system,composition,standard_codes,reaction,processing,applications,sample_preparation,technique,length_bar,further_information,contributor,organisation,image_url,image_local_path,page_url
42,"Zn, cold rolled - mechanical twins","alloy , mechanical twins , metal, twinning , zinc",Metal or alloy,Zn,Not specified,,,Cold rolled,,,Reflected light microscopy,80 μm,"This sample was cold rolled. Zinc has a hexagonal structure so it contains only two independent slip systems. However, for slip to occur, five slip systems are required so zinc does not undergo general plasticity. Instead it forms mechanical twins as an alternative to dislocation motion to accommodate the deformation.",Prof T W Clyne,"Department of Materials Science and Metallurgy, University of Cambridge",https://www.doitpoms.ac.uk/miclib/micrographs/large/000042.jpg,./miclib_output/images/000042.jpg,https://www.doitpoms.ac.uk/miclib/micrograph_record.php?id=42
43,"Fe, C 0.2 (wt%), explosively deformed - mechanical twins","alloy , carbon, iron, mechanical twins , metal, steel , twinning",Metal or alloy,Fe-C-X,"Fe, C 0.2 (wt%)",,,Explosively deformed,,,Reflected light microscopy,400 μm,"This sample was explosively deformed so that there was insufficient time for dislocation motion to occur. Hence, mechanical twins are produced despite the b.c.c. structure of mild steel.",Prof T W Clyne,"Department of Materials Science and Metallurgy, University of Cambridge",https://www.doitpoms.ac.uk/miclib/micrographs/large/000043.jpg,./miclib_output/images/000043.jpg,https://www.doitpoms.ac.uk/miclib/micrograph_record.php?id=43
44,"Fe, C 0.2 (wt%), explosively deformed - mechanical twins","alloy , carbon, iron, mechanical twins , metal, steel , twinning",Metal or alloy,Fe-C-X,"Fe, C 0.2 (wt%)",,,Explosively deformed,,,Reflected light microscopy,80 μm,"This sample was explosively deformed so that there was insufficient time for dislocation motion to occur. Hence, mechanical twins are produced despite the b.c.c. structure of mild steel.",Prof T W Clyne,"Department of Materials Science and Metallurgy, University of Cambridge",https://www.doitpoms.ac.uk/miclib/micrographs/large/000044.jpg,./miclib_output/images/000044.jpg,https://www.doitpoms.ac.uk/miclib/micrograph_record.php?id=44
45,"Fe, Ni 30, C 0.3 (wt%), quenched - martensite plates","alloy , carbon, iron, martensite , metal, metastable , nickel, quenching",Metal or alloy,Fe-C-X,"Fe, C 0.3, Ni 30 (wt%)",,,Quenched to -80 °C,,,Reflected light microscopy,200 μm,This sample was quenched to -80 Â°C to give a metastable martensitic microstructure. The martensite plates show a lenticular morphology as the material attempts to shear as it transforms but is unable to open up voids at the grain boundaries. The plates form in a similar way to mechanical twins but the shear processes lead to changes in crystal structure as well as crystallographic orientation.,Prof T W Clyne,"Department of Materials Science and Metallurgy, University of Cambridge",https://www.doitpoms.ac.uk/miclib/micrographs/large/000045.jpg,./miclib_output/images/000045.jpg,https://www.doitpoms.ac.uk/miclib/micrograph_record.php?id=45
46,"Fe, Ni 30, C 0.3 (wt%), quenched - martensite plates","alloy , carbon, iron, martensite , metal, metastable , nickel, quenching",Metal or alloy,Fe-C-X,"Fe, C 0.3, Ni 30 (wt%)",,,Quenched to -80 °C,,,Reflected light microscopy,80 μm,This sample was quenched to -80 Â°C to give a metastable martensitic microstructure. The martensite plates show a lenticular morphology as the material attempts to shear as it transforms but is unable to open up voids at the grain boundaries. The plates form in a similar way to mechanical twins but the shear processes lead to changes in crystal structure as well as crystallographic orientation.,Prof T W Clyne,"Department of Materials Science and Metallurgy, University of Cambridge",https://www.doitpoms.ac.uk/miclib/micrographs/large/000046.jpg,./miclib_output/images/000046.jpg,https://www.doitpoms.ac.uk/miclib/micrograph_record.php?id=46
47,"Al 95, Cu 5 (wt%), microsegregation - cored dendrites","alloy , aluminium , copper, coring , dendrite , metal, microsegregation",Metal or alloy,Al-Cu,"Al 95, Cu 5 (wt%)",,,As-cast (metal mould),,,Reflected light microscopy,400 μm,"This sample shows kappa-Al dendrites surrounded by a fine eutectic in which the two phases, kappa and θ (AlCu) cannot be resolved optically. The θ phase is non-equilibrium and is present due to microsegregation during solidification. This occurs at the beginning of solidification when the solid is low in solute creating 'cored' dendrites and leaving a solute-enriched liquid.",Prof T W Clyne,"Department of Materials Science and Metallurgy, University of Cambridge",https://www.doitpoms.ac.uk/miclib/micrographs/large/000047.jpg,./miclib_output/images/000047.jpg,https://www.doitpoms.ac.uk/miclib/micrograph_record.php?id=47
48,"Al 95, Cu 5 (wt%), microsegregation - cored dendrites","alloy , aluminium , copper, coring , dendrite , metal, microsegregation",Metal or alloy,Al-Cu,"Al 95, Cu 5 (wt%)",,,As-cast (sand mould),,,Reflected light microscopy,80 μm,"This sample shows kappa-Al dendrites surrounded by a fine eutectic in which the two phases, kappa and θ (AlCu) cannot be resolved optically. The θ phase is non-equilibrium and is present due to microsegregation during solidification. This occurs at the beginning of solidification when the solid is low in solute creating 'cored' dendrites and leaving a solute-enriched liquid.",Prof T W Clyne,"Department of Materials Science and Metallurgy, University of Cambridge",https://www.doitpoms.ac.uk/miclib/micrographs/large/000048.jpg,./miclib_output/images/000048.jpg,https://www.doitpoms.ac.uk/miclib/micrograph_record.php?id=48
49,"Cu 60, Zn 40 (wt%), slow cooling - equiaxed grains","alloy , brass , copper, metal, zinc",Metal or alloy,Cu-Zn,"Cu 60, Zn 40 (wt%)",,,"Homogenised at 850 Â°C, furnace cooled",,Etched in NH4OH/H2O2,Reflected light microscopy,400 μm,This sample was homogenised at 850 Â°C and slowly furnace cooled to give α and β equiaxed grains. The slow cooling allows sufficient time for the required diffusion of solute between solidifying grains to occur to maintain equilibrium.,Prof T W Clyne,"Department of Materials Science and Metallurgy, University of Cambridge",https://www.doitpoms.ac.uk/miclib/micrographs/large/000049.jpg,./miclib_output/images/000049.jpg,https://www.doitpoms.ac.uk/miclib/micrograph_record.php?id=49
50,"Cu 60, Zn 40 (wt%), slow cooling - equiaxed grains","alloy , brass , copper, metal, zinc",Metal or alloy,Cu-Zn,"Cu 60, Zn 40 (wt%)",,,"Homogenised at 850 Â°C, furnace cooled",,Etched in NH4OH/H2O2,Reflected light microscopy,80 μm,This sample was homogenised at 850 Â°C and slowly furnace cooled to give α and β equiaxed grains. The slow cooling allows sufficient time for the required diffusion of solute between solidifying grains to occur to maintain equilibrium.,Prof T W Clyne,"Department of Materials Science and Metallurgy, University of Cambridge",https://www.doitpoms.ac.uk/miclib/micrographs/large/000050.jpg,./miclib_output/images/000050.jpg,https://www.doitpoms.ac.uk/miclib/micrograph_record.php?id=50
51,"Cu 60, Zn 40 (wt%), air cooled - WidmanstÃ¤tten microstructure","alloy , brass , copper, metal, Widmanstätten , zinc",Metal or alloy,Cu-Zn,"Cu 60, Zn 40 (wt%)",,,"Homogenised at 850 Â°C, air cooled",,Etched in NH4OH/H2O2,Reflected light microscopy,400 μm,This sample has been air cooled. The fast cooling rate changes the morphology to a 'basket weave' appearance known as a WidmanstÃ¤tten microstructure. The α phase precipitates out of the single β phase during cooling to give α plates in a β matrix. The plates form in order to minimise strain energy.,Prof T W Clyne,"Department of Materials Science and Metallurgy, University of Cambridge",https://www.doitpoms.ac.uk/miclib/micrographs/large/000051.jpg,./miclib_output/images/000051.jpg,https://www.doitpoms.ac.uk/miclib/micrograph_record.php?id=51
52,"Cu 60, Zn 40 (wt%), air cooled - WidmanstÃ¤tten microstructure","alloy , brass , copper, metal, Widmanstätten , zinc",Metal or alloy,Cu-Zn,"Cu 60, Zn 40 (wt%)",,,"Homogenised at 850 Â°C, air cooled",,Etched in NH4OH/H2O2,Reflected light microscopy,80 μm,This sample has been air cooled. The fast cooling rate changes the morphology to a 'basket weave' appearance known as a WidmanstÃ¤tten microstructure. The α phase precipitates out of the single β phase during cooling to give α plates in a β matrix. The plates form in order to minimise strain energy.,Prof T W Clyne,"Department of Materials Science and Metallurgy, University of Cambridge",https://www.doitpoms.ac.uk/miclib/micrographs/large/000052.jpg,./miclib_output/images/000052.jpg,https://www.doitpoms.ac.uk/miclib/micrograph_record.php?id=52
53,"Cu 60, Zn 40 (wt%), quenched and held at 300Â°C - WidmanstÃ¤tten microstructure","alloy , brass , copper, metal, quenching , Widmanstätten , zinc",Metal or alloy,Cu-Zn,"Cu 60, Zn 40 (wt%)",,,"Annealed, quenched and held for 1 hour at 300 C",,,Scanning electron microscopy (SEM),15 μm,This sample was quenched and held at 300 ÂºC for one hour. It has a WidmanstÃ¤tten microstructure with the α phase precipitating out of the single β phase during cooling to give α plates in a β matrix. The low temperature at which the transformation takes place leads to less diffusion and results in a finer structure.,Prof T W Clyne,"Department of Materials Science and Metallurgy, University of Cambridge",https://www.doitpoms.ac.uk/miclib/micrographs/large/000053.jpg,./miclib_output/images/000053.jpg,https://www.doitpoms.ac.uk/miclib/micrograph_record.php?id=53
54,"Ti, Al 6, V 4 (wt%), Widmanstätten microstructure","alloy , aluminium , metal, titanium, vanadium, Widmanstätten",Metal or alloy,Ti-Al-V,"Ti, Al 6, V 4 (wt%)",,,,,,Reflected light microscopy,400 μm,This sample is a mixed α+β Ti alloy with a Widmanstätten microstructure. The α phase (h.c.p) precipitates out as Widmanstätten plates upon cooling from the β phase (b.c.c). The matrix (dark) appears as thin layers between the a plates (light). The crystallographic relationships are very precise in this example giving h.c.p α plates in a b.c.c β matrix.,Prof T W Clyne,"Department of Materials Science and Metallurgy, University of Cambridge",https://www.doitpoms.ac.uk/miclib/micrographs/large/000054.jpg,./miclib_output/images/000054.jpg,https://www.doitpoms.ac.uk/miclib/micrograph_record.php?id=54
55,"Ti, Al 6, V 4 (wt%), WidmanstÃ¤tten microstructure","alloy , aluminium , metal, titanium, vanadium, Widmanstätten",Metal or alloy,Ti-Al-V,"Ti, Al 6, V 4 (wt%)",,,,,,Reflected light microscopy,80 μm,This sample is a mixed α+β Ti alloy with a WidmanstÃ¤tten microstructure. The α phase (h.c.p) precipitates out as WidmanstÃ¤tten plates upon cooling from the β phase (b.c.c). The matrix (dark) appears as thin layers between the a plates (light). The crystallographic relationships are very precise in this example giving h.c.p α plates in a b.c.c β matrix.,Prof T W Clyne,"Department of Materials Science and Metallurgy, University of Cambridge",https://www.doitpoms.ac.uk/miclib/micrographs/large/000055.jpg,./miclib_output/images/000055.jpg,https://www.doitpoms.ac.uk/miclib/micrograph_record.php?id=55
56,"Al 96, Cu 4 (wt%), solution treated and overaged - precipitation hardening","alloy , aluminium , copper, metal, metastable , overaged , precipitation , precipitation hardening , quenching , solution heat treatment",Metal or alloy,Al-Cu,"Al 96, Cu 4 (wt%)",,,Solution treated and over-aged,,,Reflected light microscopy,200 μm,"This sample has been aged after quenching to enable the growth of precipitates from a supersaturated solid solution. The strength of the alloy has been greatly improved by precipitation hardening. A precipitation sequence is observed eventually resulting in the formation of the stable θ phase through a series of metastable intermediates. The θ phase is an intermetallic compound with a composition close to CuAl2. The θ precipitates preferentially form on Al grain boundaries, as these are excellent heterogeneous nucleation sites. The depletion of Cu near the boundaries to these precipitates is one reason for the formation of adjacent precipitation free zones (PFZ).",Prof T W Clyne,"Department of Materials Science and Metallurgy, University of Cambridge",https://www.doitpoms.ac.uk/miclib/micrographs/large/000056.jpg,./miclib_output/images/000056.jpg,https://www.doitpoms.ac.uk/miclib/micrograph_record.php?id=56
57,"Al 96, Cu 4 (wt%), solution treated and overaged - precipitation hardening","alloy , aluminium , copper, metal, metastable , overaged , precipitation , precipitation hardening , quenching , solution heat treatment",Metal or alloy,Al-Cu,"Al 96, Cu 4 (wt%)",,,Solution treated and over-aged,,,Reflected light microscopy,80 μm,"This sample has been aged after quenching to enable the growth of precipitates from a supersaturated solid solution. The strength of the alloy has been greatly improved by precipitation hardening. A precipitation sequence is observed eventually resulting in the formation of the stable θ phase through a series of metastable intermediates. The θ phase is an intermetallic compound with a composition close to CuAl2. The θ precipitates preferentially form on Al grain boundaries, as these are excellent heterogeneous nucleation sites. The depletion of Cu near the boundaries to these precipitates is one reason for the formation of adjacent precipitation free zones (PFZ).",Prof T W Clyne,"Department of Materials Science and Metallurgy, University of Cambridge",https://www.doitpoms.ac.uk/miclib/micrographs/large/000057.jpg,./miclib_output/images/000057.jpg,https://www.doitpoms.ac.uk/miclib/micrograph_record.php?id=57
58,"Al 88, Si 12 (wt%), eutectic alloy","alloy , aluminium , eutectic , metal, modification , silicon",Metal or alloy,Al-Si,"Al 88, Si 12 (wt%)",,,As-cast (metal mould),,,Reflected light microscopy,400 μm,"This alloy is of the eutectic composition. From the melt a eutectic is formed between aluminium solid solution and virtually pure silicon. Slow solidification produces a very coarse microstructure. The eutectic comprises large plates of silicon in the aluminium matrix. This microstructure displays poor ductility due to the brittleness of large silicon plates. The microstructure is normally refined through either rapid solidification, which lets the silicon phase assume a fibrous form, or by a process known as modification.

It may be noted that primary aluminium dendrites can be seen, although the composition is very close to the eutectic point and an entirely eutectic microstructure might thus have been expected. This effect is a consequence of the strongly skewed nature of the eutectic ""coupled zone"" in the Al-Si system. The coupled zone represents the combinations of melt composition and interfacial undercooling (or growth velocity) for which (coupled) eutectic growth can occur. It can be plotted on the phase diagram by extending the two liquidus lines below the eutectic temperature. The Si liquidus line curves sharply back towards higher Si contents as the undercooling is increased. (This is associated with the facetted growth mode of the Si phase.) Thus, depending on growth conditions, a nominally eutectic alloy may solidify initially outside the coupled zone, leading to primary aluminium dendrite formation (before the melt composition rises sufficiently for the coupled zone to be entered and eutectic growth to occur). For more details, see, for example, Acta Mater. vol. 40 (1992) p.1637-1644.",Prof T W Clyne,"Department of Materials Science and Metallurgy, University of Cambridge",https://www.doitpoms.ac.uk/miclib/micrographs/large/000058.jpg,./miclib_output/images/000058.jpg,https://www.doitpoms.ac.uk/miclib/micrograph_record.php?id=58
59,"Al 88, Si 12 (wt%), eutectic alloy","alloy , aluminium , eutectic , metal, modification , silicon",Metal or alloy,Al-Si,"Al 88, Si 12 (wt%)",,,As-cast (metal mould),,,Reflected light microscopy,80 μm,"This sample is a casting alloy of eutectic composition. From the melt a eutectic is formed between aluminium solid solution and virtually pure silicon. Slow solidification produces a very coarse microstructure. The eutectic comprises large plates of silicon in the aluminium matrix. This microstructure displays poor ductility due to the brittleness of large silicon plates. The microstructure is normally refined through either rapid solidification, which lets the silicon phase assume a fibrous form, or by a process known as modification.

It may be noted that primary aluminium dendrites can be seen, although the composition is very close to the eutectic point and an entirely eutectic microstructure might thus have been expected. This effect is a consequence of the strongly skewed nature of the eutectic ""coupled zone"" in the Al-Si system. The coupled zone represents the combinations of melt composition and interfacial undercooling (or growth velocity) for which (coupled) eutectic growth can occur. It can be plotted on the phase diagram by extending the two liquidus lines below the eutectic temperature. The Si liquidus line curves sharply back towards higher Si contents as the undercooling is increased. (This is associated with the facetted growth mode of the Si phase.) Thus, depending on growth conditions, a nominally eutectic alloy may solidify initially outside the coupled zone, leading to primary aluminium dendrite formation (before the melt composition rises sufficiently for the coupled zone to be entered and eutectic growth to occur). For more details, see, for example, Acta Mater. vol. 40 (1992) p.1637-1644.",Prof T W Clyne,"Department of Materials Science and Metallurgy, University of Cambridge",https://www.doitpoms.ac.uk/miclib/micrographs/large/000059.jpg,./miclib_output/images/000059.jpg,https://www.doitpoms.ac.uk/miclib/micrograph_record.php?id=59
60,"Al, Si 12, Na 0.02 (wt%), eutectic alloy - refined microstructure","alloy , aluminium , eutectic , metal, modification , refined microstructure , silicon , sodium",Metal or alloy,Al-Si-Na,"Al, Si 12, Na 0.02 (wt%)",,,As-cast (metal mould),,,Reflected light microscopy,400 μm,"This sample is a casting alloy of eutectic composition. The microstructure has been refined by modification through the addition of a small amount of sodium to the alloy composition. The large silicon plates have been altered to a more favourable fibrous form, leading to an enhancement of the mechanical properties due to the refinement of the microstructure. There is also a change to a planar interface during solidification, which minimises porosity in the casting.",Prof T W Clyne,"Department of Materials Science and Metallurgy, University of Cambridge",https://www.doitpoms.ac.uk/miclib/micrographs/large/000060.jpg,./miclib_output/images/000060.jpg,https://www.doitpoms.ac.uk/miclib/micrograph_record.php?id=60
61,"Al, Si 12, Na 0.02 (wt%), eutectic alloy - refined microstructure","alloy , aluminium , eutectic , metal, modification , refined microstructure , silicon , sodium",Metal or alloy,Al-Si-Na,"Al, Si 12, Na 0.02 (wt%)",,,As-cast (metal mould),,,Reflected light microscopy,80 μm,"This sample is a casting alloy of eutectic composition. The microstructure has been refined by modification through the addition of a small amount of sodium to the alloy composition. The large silicon plates have been altered to a more favourable fibrous form, leading to an enhancement of the mechanical properties due to the refinement of the microstructure. There is also a change to a planar interface during solidification, which minimises porosity in the casting.",Prof T W Clyne,"Department of Materials Science and Metallurgy, University of Cambridge",https://www.doitpoms.ac.uk/miclib/micrographs/large/000061.jpg,./miclib_output/images/000061.jpg,https://www.doitpoms.ac.uk/miclib/micrograph_record.php?id=61
62,"Fe, C 3.6, Si 2.1 (wt%), hypereutectic grey cast iron","alloy , carbon, cast iron , graphite , hypereutectic , iron, metal, silicon",Metal or alloy,Fe-C-X,"Fe, C 3.6, Si 2.1 (wt%)",,,,,,Reflected light microscopy,400 μm,"The carbon equivalent of this alloy (4.37 wt%) is greater than the eutectic composition (4.3 wt% C) so this alloy is known as a hypereutectic grey cast iron. Si has a very low solubility in cementite and therefore its presence favours the formation of graphite in preference to cementite. Therefore, upon cooling from the liquid, the primary phase to solidify is free graphite. Graphite forms directly from the melt as flakes (black) rather than dendrites. These flakes are interconnected and align themselves in the heat flow direction. Upon further cooling the remaining liquid forms initially as a eutectic mixture of austenite and cementite, known as ledeburite. The austenite within the eutectic further transforms to a mixture of pearlite and cementite. The graphite is eventually embedded in a complex mixture known as 'transformed ledeburite'. The graphite flakes are very soft and have low density so compensate for freezing contraction upon solidification, however they also act effectively as cracks making the cast iron is brittle.",Prof T W Clyne,"Department of Materials Science and Metallurgy, University of Cambridge",https://www.doitpoms.ac.uk/miclib/micrographs/large/000062.jpg,./miclib_output/images/000062.jpg,https://www.doitpoms.ac.uk/miclib/micrograph_record.php?id=62
63,"Fe, C 3.6, Si 2.1 (wt%), hypereutectic grey cast iron","alloy , carbon, cast iron , graphite , hypereutectic , iron, metal, silicon",Metal or alloy,Fe-C-X,"Fe, C 3.6, Si 2.1 (wt%)",,,,,,Reflected light microscopy,40 μm,"The carbon equivalent of this alloy (4.37 wt%) is greater than the eutectic composition (4.3 wt% C) so this alloy is known as a hypereutectic grey cast iron. Si has a very low solubility in cementite and therefore its presence favours the formation of graphite in preference to cementite. Therefore, upon cooling from the liquid, the primary phase to solidify is free graphite. Graphite forms directly from the melt as flakes (black) rather than dendrites. These flakes are interconnected and align themselves in the heat flow direction. Upon further cooling the remaining liquid forms initially as a eutectic mixture of austenite and cementite, known as ledeburite. The austenite within the eutectic further transforms to a mixture of pearlite and cementite. The graphite is eventually embedded in a complex mixture known as 'transformed ledeburite'. The graphite flakes are very soft and have low density so compensate for freezing contraction upon solidification, however they also act effectively as cracks making the cast iron is brittle.",Prof T W Clyne,"Department of Materials Science and Metallurgy, University of Cambridge",https://www.doitpoms.ac.uk/miclib/micrographs/large/000063.jpg,./miclib_output/images/000063.jpg,https://www.doitpoms.ac.uk/miclib/micrograph_record.php?id=63
64,"Fe, C 3.6, Si 2.1, Mg 0.07 (wt%), spheroidal graphite","alloy , carbon, graphite , iron, isotropic , magnesium, metal, silicon",Metal or alloy,Fe-C-X,"Fe, C 3.6, Si 2.1, Mg 0.07 (wt%)",,,,,,Reflected light microscopy,400 μm,"The addition of a small amount of Mg (0.07 wt%) significantly improves the mechanical properties of cast iron. The Mg poisons the favoured growth directions of the graphite allowing only isotropic growth and producing more equiaxed graphite. The graphite forms spheroidal graphite (black), which does not act as cracks.",Prof T W Clyne,"Department of Materials Science and Metallurgy, University of Cambridge",https://www.doitpoms.ac.uk/miclib/micrographs/large/000064.jpg,./miclib_output/images/000064.jpg,https://www.doitpoms.ac.uk/miclib/micrograph_record.php?id=64
65,"Fe, C 3.6, Si 2.1, Mg 0.07 (wt%), spheroidal graphite","alloy , carbon, graphite , iron, isotropic , magnesium, metal, silicon",Metal or alloy,Fe-C-X,"Fe, C 3.6, Si 2.1, Mg 0.07 (wt%)",,,,,,Reflected light microscopy,80 μm,"The addition of a small amount of Mg (0.07 wt%) significantly improves the mechanical properties of cast iron. The Mg poisons the favoured growth directions of the graphite allowing only isotropic growth and producing more equiaxed graphite. The graphite forms spheroidal graphite (black), which does not act as cracks.",Prof T W Clyne,"Department of Materials Science and Metallurgy, University of Cambridge",https://www.doitpoms.ac.uk/miclib/micrographs/large/000065.jpg,./miclib_output/images/000065.jpg,https://www.doitpoms.ac.uk/miclib/micrograph_record.php?id=65
66,Hypoeutectic white cast iron,"alloy , austenite , cast iron , cementite , dendrite , ferrite , hypoeutectic , iron, metal, pearlite",Metal or alloy,Fe-C-X,"Fe, C 2-4, other constituents (wt% typical) (Cast iron)",,,,,,Reflected light microscopy,400 μm,With a carbon equivalent less than the eutectic composition a hypoeutectic white cast iron is formed. Primary austenite dendrites (dark) are first to form from the liquid. At the eutectic the remaining liquid transforms to a mixture of austenite and cementite (light) with further transformation of the austenite to ferrite and pearlite.,Prof T W Clyne,"Department of Materials Science and Metallurgy, University of Cambridge",https://www.doitpoms.ac.uk/miclib/micrographs/large/000066.jpg,./miclib_output/images/000066.jpg,https://www.doitpoms.ac.uk/miclib/micrograph_record.php?id=66
67,Hypoeutectic white cast iron,"alloy , austenite , cast iron , cementite , dendrite , ferrite , hypoeutectic , iron, metal, pearlite",Metal or alloy,Fe-C-X,"Fe, C 2-4, other constituents (wt% typical) (Cast iron)",,,,,,Reflected light microscopy,80 μm,With a carbon equivalent less than the eutectic composition a hypoeutectic white cast iron is formed. Primary austenite dendrites (dark) are first to form from the liquid. At the eutectic the remaining liquid transforms to a mixture of austenite and cementite (light) with further transformation of the austenite to ferrite and pearlite.,Prof T W Clyne,"Department of Materials Science and Metallurgy, University of Cambridge",https://www.doitpoms.ac.uk/miclib/micrographs/large/000067.jpg,./miclib_output/images/000067.jpg,https://www.doitpoms.ac.uk/miclib/micrograph_record.php?id=67
68,Grey cast iron core with white cast iron periphery,"alloy , cast iron , iron, metal",Metal or alloy,Fe-C-X,"Fe, C 2-4, other constituents (wt% typical) (Cast iron)",,,,,,Reflected light microscopy,200 μm,This sample shows a combination of white and grey cast irons. The core consists of a grey cast iron with a periphery of white cast iron.,Prof T W Clyne,"Department of Materials Science and Metallurgy, University of Cambridge",https://www.doitpoms.ac.uk/miclib/micrographs/large/000068.jpg,./miclib_output/images/000068.jpg,https://www.doitpoms.ac.uk/miclib/micrograph_record.php?id=68
69,Grey cast iron core with white cast iron periphery,"alloy , cast iron , iron, metal",Metal or alloy,Fe-C-X,"Fe, C 2-4, other constituents (wt% typical) (Cast iron)",,,,,,Reflected light microscopy,40 μm,This sample shows a combination of white and grey cast irons. The core consists of a grey cast iron with a periphery of white cast iron.,Prof T W Clyne,"Department of Materials Science and Metallurgy, University of Cambridge",https://www.doitpoms.ac.uk/miclib/micrographs/large/000069.jpg,./miclib_output/images/000069.jpg,https://www.doitpoms.ac.uk/miclib/micrograph_record.php?id=69
70,Silal,"alloy , dendrite , ferrite , graphite , iron, metal, silal, silicon",Metal or alloy,Fe-C-X,"Fe, C 3.0, Si 6, Mn 0.7, P 0.3, S 0.1 (wt% typical) (Silal)",,,,,,Reflected light microscopy,200 μm,"This sample shows the typical structure of silal, irons with high Si content (5.5-7.9 wt%). It is a grey cast iron alloyed with 4-6wt% Si to provide good oxidation resistance. The high Si content forms a dense, adherent iron silicate surface film, which is resistant to oxygen penetration. The flake graphite iron Silal was one of the first heat resisting cast irons developed. Spheroidal graphite Si irons have higher strength and improved ductility. The structure shows cored dendrites of ferrite with interdendritic flake graphite. A few white areas of Si carbide are also present.",Prof T W Clyne,"Department of Materials Science and Metallurgy, University of Cambridge",https://www.doitpoms.ac.uk/miclib/micrographs/large/000070.jpg,./miclib_output/images/000070.jpg,https://www.doitpoms.ac.uk/miclib/micrograph_record.php?id=70
71,Silal,"alloy , dendrite , ferrite , graphite , iron, metal, silal, silicon",Metal or alloy,Fe-C-X,"Fe, C 3.0, Si 6, Mn 0.7, P 0.3, S 0.1 (wt% typical) (Silal)",,,,,,Reflected light microscopy,80 μm,"This sample shows the typical structure of silal, irons with high Si content (5.5-7.9 wt%). It is a grey cast iron alloyed with 4-6wt% Si to provide good oxidation resistance. The high Si content forms a dense, adherent iron silicate surface film, which is resistant to oxygen penetration. The flake graphite iron Silal was one of the first heat resisting cast irons developed. Spheroidal graphite Si irons have higher strength and improved ductility. The structure shows cored dendrites of ferrite with interdendritic flake graphite. A few white areas of Si carbide are also present.",Prof T W Clyne,"Department of Materials Science and Metallurgy, University of Cambridge",https://www.doitpoms.ac.uk/miclib/micrographs/large/000071.jpg,./miclib_output/images/000071.jpg,https://www.doitpoms.ac.uk/miclib/micrograph_record.php?id=71
72,Ni-hard iron,"alloy , cast iron , dendrite , iron, metal, Ni-hard iron , nickel",Metal or alloy,Fe-C-X,"Fe, C 2.8, Ni 4.5, Mn 1.2, Cr 0.75, Si 0.5, P 0.3, Mo 0.25, S 0.1 (wt% typical) (Ni-hard iron)",,,,,,Reflected light microscopy,400 μm,"This is a Ni-hard iron, one of the first cast irons to be developed. These white irons contain Ni to ensure that the austenite transforms to martensite following heating and chromium to increase the hardness of the eutectic carbide.

Ni-hard irons are normally stress relieved at 200-300 Â°C for approximately four hours to relieve the martensitic transformation stresses and to promote the transformation of retained austenite. The structure consists of proeutectic austenite dendrites containing martensitic needles with interdendritic austenite-martensite/carbide eutectic.",Prof T W Clyne,"Department of Materials Science and Metallurgy, University of Cambridge",https://www.doitpoms.ac.uk/miclib/micrographs/large/000072.jpg,./miclib_output/images/000072.jpg,https://www.doitpoms.ac.uk/miclib/micrograph_record.php?id=72
73,Ni-hard iron,"alloy , cast iron , dendrite , iron, metal, Ni-hard iron , nickel",Metal or alloy,Fe-C-X,"Fe, C 2.8, Ni 4.5, Mn 1.2, Cr 0.75, Si 0.5, P 0.3, Mo 0.25, S 0.1 (wt% typical) (Ni-hard iron)",,,,,,Reflected light microscopy,80 μm,"This is a Ni-hard iron, one of the first cast irons to be developed. These white irons contain Ni to ensure that the austenite transforms to martensite following heating and chromium to increase the hardness of the eutectic carbide.

Ni-hard irons are normally stress relieved at 200-300 Â°C for approximately four hours to relieve the martensitic transformation stresses and to promote the transformation of retained austenite. The structure consists of proeutectic austenite dendrites containing martensitic needles with interdendritic austenite-martensite/carbide eutectic.",Prof T W Clyne,"Department of Materials Science and Metallurgy, University of Cambridge",https://www.doitpoms.ac.uk/miclib/micrographs/large/000073.jpg,./miclib_output/images/000073.jpg,https://www.doitpoms.ac.uk/miclib/micrograph_record.php?id=73
74,,,,,,,,,,,,,,,,,,https://www.doitpoms.ac.uk/miclib/micrograph_record.php?id=74
75,"Notched zinc, broken by impact at room temperature","alloy , cleavage , fracture , metal, zinc","Fracture, Metal or alloy",Zn,Notched zinc,,,,,,Scanning electron microscopy (SEM),1 mm,"This is a notched zinc specimen broken by impact at room temperature. It has failed by a cleavage mechanism. One can observe the cleavage planes clearly separated by regions of local shear, where the fracture path crosses to adjacent planes. The cleavage planes are atomically flat and are not associated with much plastic deformation. At low temperature metals having b.c.c. and h.c.p structures have insufficient independent slip systems operating and are brittle, fracturing by cleavage.",Prof T W Clyne,"Department of Materials Science and Metallurgy, University of Cambridge",https://www.doitpoms.ac.uk/miclib/micrographs/large/000075.jpg,./miclib_output/images/000075.jpg,https://www.doitpoms.ac.uk/miclib/micrograph_record.php?id=75
76,"Notched zinc, broken by impact at room temperature","alloy , cleavage , fracture , metal, zinc","Fracture, Metal or alloy",Zn,Notched zinc,,,,,,Scanning electron microscopy (SEM),160 μm,"This is a notched zinc specimen broken by impact at room temperature. It has failed by a cleavage mechanism. One can observe the cleavage planes clearly separated by regions of local shear, where the fracture path crosses to adjacent planes. The cleavage planes are atomically flat and are not associated with much plastic deformation. At low temperature metals having b.c.c. and h.c.p structures have insufficient independent slip systems operating and are brittle, fracturing by cleavage.",Prof T W Clyne,"Department of Materials Science and Metallurgy, University of Cambridge",https://www.doitpoms.ac.uk/miclib/micrographs/large/000076.jpg,./miclib_output/images/000076.jpg,https://www.doitpoms.ac.uk/miclib/micrograph_record.php?id=76
77,,,,,,,,,,,,,,,,,,https://www.doitpoms.ac.uk/miclib/micrograph_record.php?id=77
78,"Forging steel, brittle, intergranular fracture","alloy , brittle , carbon, fracture , intergranular , iron, metal, steel","Fracture, Metal or alloy",Fe-C-X,Forging steel,,,,,,Scanning electron microscopy (SEM),800 μm,This steel has been given a welding type stress relief heat treatment which has resulted in the embrittlement of prior austenite grain boundaries due to the segregation of impurities to the boundaries (like P and Sn). The fracture path is now intergranular following the weakened grain boundaries. A similar fracture mechanism is observed with glassy phases and intergranular porosity in ceramics.,Prof T W Clyne,"Department of Materials Science and Metallurgy, University of Cambridge",https://www.doitpoms.ac.uk/miclib/micrographs/large/000078.jpg,./miclib_output/images/000078.jpg,https://www.doitpoms.ac.uk/miclib/micrograph_record.php?id=78
79,"Ni-superalloy, fatigue crack propagation","alloy , fatigue , fracture , metal, nickel, order hardening","Fracture, Metal or alloy",Ni-X,Not specified (Ni-Superalloy),,,,,,Scanning electron microscopy (SEM),150 μm,"This sample shows fatigue crack propagation in Udimet 720, a nickel-base superalloy. To improve its high temperature mechanical properties Udimet 720 utilises a strengthening mechanism, known as order hardening. There is a large volume fraction of coherent g' precipitates in the g matrix. As a fatigue crack propagates through the superalloy there is a plastic region in front of the crack tip.",Prof T W Clyne,"Department of Materials Science and Metallurgy, University of Cambridge",https://www.doitpoms.ac.uk/miclib/micrographs/large/000079.jpg,./miclib_output/images/000079.jpg,https://www.doitpoms.ac.uk/miclib/micrograph_record.php?id=79
80,"Ni-superalloy, fatigue crack propagation","alloy , fatigue , fracture , metal, nickel, order hardening","Fracture, Metal or alloy",Ni-X,Not specified (Ni-Superalloy),,,,,,Scanning electron microscopy (SEM),80 μm,"This sample shows fatigue crack propagation in Udimet 720, a nickel-base superalloy. To improve its high temperature mechanical properties Udimet 720 utilises a strengthening mechanism, known as order hardening. There is a large volume fraction of coherent g' precipitates in the g matrix. As a fatigue crack propagates through the superalloy there is a plastic region in front of the crack tip.",Prof T W Clyne,"Department of Materials Science and Metallurgy, University of Cambridge",https://www.doitpoms.ac.uk/miclib/micrographs/large/000080.jpg,./miclib_output/images/000080.jpg,https://www.doitpoms.ac.uk/miclib/micrograph_record.php?id=80
81,"Ni-superalloy, fatigue crack propagation","alloy , fatigue , fracture , metal, nickel, order hardening","Fracture, Metal or alloy",Ni-X,Not specified (Ni-Superalloy),,,,,,Scanning electron microscopy (SEM),30 μm,"This sample shows fatigue crack propagation in Udimet 720, a nickel-base superalloy. To improve its high temperature mechanical properties Udimet 720 utilises a strengthening mechanism, known as order hardening. There is a large volume fraction of coherent g' precipitates in the g matrix. As a fatigue crack propagates through the superalloy there is a plastic region in front of the crack tip.",Prof T W Clyne,"Department of Materials Science and Metallurgy, University of Cambridge",https://www.doitpoms.ac.uk/miclib/micrographs/large/000081.jpg,./miclib_output/images/000081.jpg,https://www.doitpoms.ac.uk/miclib/micrograph_record.php?id=81
82,"Aluminium, fracture surface","alloy , aluminium , fracture , metal","Fracture, Metal or alloy",Al,Not specified,,,,,,Scanning electron microscopy (SEM),15 μm,,Prof T W Clyne,"Department of Materials Science and Metallurgy, University of Cambridge",https://www.doitpoms.ac.uk/miclib/micrographs/large/000082.jpg,./miclib_output/images/000082.jpg,https://www.doitpoms.ac.uk/miclib/micrograph_record.php?id=82
83,"Aluminium, fracture surface","alloy , aluminium , fracture , metal","Fracture, Metal or alloy",Al,Not specified,,,,,,Scanning electron microscopy (SEM),50 μm,,Prof T W Clyne,"Department of Materials Science and Metallurgy, University of Cambridge",https://www.doitpoms.ac.uk/miclib/micrographs/large/000083.jpg,./miclib_output/images/000083.jpg,https://www.doitpoms.ac.uk/miclib/micrograph_record.php?id=83
84,Alumina,"alumina , ceramic",Ceramic,Alumina,Not specified,,,,,,Reflected light microscopy,800 μm,,Prof T W Clyne,"Department of Materials Science and Metallurgy, University of Cambridge",https://www.doitpoms.ac.uk/miclib/micrographs/large/000084.jpg,./miclib_output/images/000084.jpg,https://www.doitpoms.ac.uk/miclib/micrograph_record.php?id=84
85,Alumina,"alumina , ceramic",Ceramic,Alumina,Not specified,,,,,,Reflected light microscopy,200 μm,,Prof T W Clyne,"Department of Materials Science and Metallurgy, University of Cambridge",https://www.doitpoms.ac.uk/miclib/micrographs/large/000085.jpg,./miclib_output/images/000085.jpg,https://www.doitpoms.ac.uk/miclib/micrograph_record.php?id=85
86,,,,,,,,,,,,,,,,,,https://www.doitpoms.ac.uk/miclib/micrograph_record.php?id=86
87,,,,,,,,,,,,,,,,,,https://www.doitpoms.ac.uk/miclib/micrograph_record.php?id=87
88,,,,,,,,,,,,,,,,,,https://www.doitpoms.ac.uk/miclib/micrograph_record.php?id=88
89,,,,,,,,,,,,,,,,,,https://www.doitpoms.ac.uk/miclib/micrograph_record.php?id=89
90,,,,,,,,,,,,,,,,,,https://www.doitpoms.ac.uk/miclib/micrograph_record.php?id=90
91,,,,,,,,,,,,,,,,,,https://www.doitpoms.ac.uk/miclib/micrograph_record.php?id=91
92,,,,,,,,,,,,,,,,,,https://www.doitpoms.ac.uk/miclib/micrograph_record.php?id=92
93,,,,,,,,,,,,,,,,,,https://www.doitpoms.ac.uk/miclib/micrograph_record.php?id=93
94,,,,,,,,,,,,,,,,,,https://www.doitpoms.ac.uk/miclib/micrograph_record.php?id=94
95,,,,,,,,,,,,,,,,,,https://www.doitpoms.ac.uk/miclib/micrograph_record.php?id=95
96,,,,,,,,,,,,,,,,,,https://www.doitpoms.ac.uk/miclib/micrograph_record.php?id=96
97,,,,,,,,,,,,,,,,,,https://www.doitpoms.ac.uk/miclib/micrograph_record.php?id=97
98,,,,,,,,,,,,,,,,,,https://www.doitpoms.ac.uk/miclib/micrograph_record.php?id=98
99,,,,,,,,,,,,,,,,,,https://www.doitpoms.ac.uk/miclib/micrograph_record.php?id=99
100,,,,,,,,,,,,,,,,,,https://www.doitpoms.ac.uk/miclib/micrograph_record.php?id=100
101,,,,,,,,,,,,,,,,,,https://www.doitpoms.ac.uk/miclib/micrograph_record.php?id=101
102,,,,,,,,,,,,,,,,,,https://www.doitpoms.ac.uk/miclib/micrograph_record.php?id=102
103,,,,,,,,,,,,,,,,,,https://www.doitpoms.ac.uk/miclib/micrograph_record.php?id=103
