Repository: Subham2507/mic_hackathon

# Microscopy Image Analysis with CLIP & Vision-Language Models

A hackathon project for automated microscopy technique classification and material categorization using CLIP embeddings and Vision-Language Models (VLMs).

## 🔬 Project Overview

This project implements zero-shot and few-shot learning approaches to: 
- **Classify microscopy techniques** (SEM, TEM, AFM, Optical/Reflected Light Microscopy)
- **Categorize material types** (Metal/Alloy, Ceramic, Polymer, Composite, Fracture)
- **Perform semantic search** on microscopy images using natural language queries
- **Visualize embedding spaces** using UMAP dimensionality reduction

File: micrographs_metadata.csv (part 3 of 19)
micrograph_no,brief_description,keywords,categories,system,composition,standard_codes,reaction,processing,applications,sample_preparation,technique,length_bar,further_information,contributor,organisation,image_url,image_local_path,page_url
104,,,,,,,,,,,,,,,,,,https://www.doitpoms.ac.uk/miclib/micrograph_record.php?id=104
105,,,,,,,,,,,,,,,,,,https://www.doitpoms.ac.uk/miclib/micrograph_record.php?id=105
106,,,,,,,,,,,,,,,,,,https://www.doitpoms.ac.uk/miclib/micrograph_record.php?id=106
107,,,,,,,,,,,,,,,,,,https://www.doitpoms.ac.uk/miclib/micrograph_record.php?id=107
108,,,,,,,,,,,,,,,,,,https://www.doitpoms.ac.uk/miclib/micrograph_record.php?id=108
109,,,,,,,,,,,,,,,,,,https://www.doitpoms.ac.uk/miclib/micrograph_record.php?id=109
110,,,,,,,,,,,,,,,,,,https://www.doitpoms.ac.uk/miclib/micrograph_record.php?id=110
111,,,,,,,,,,,,,,,,,,https://www.doitpoms.ac.uk/miclib/micrograph_record.php?id=111
112,,,,,,,,,,,,,,,,,,https://www.doitpoms.ac.uk/miclib/micrograph_record.php?id=112
113,,,,,,,,,,,,,,,,,,https://www.doitpoms.ac.uk/miclib/micrograph_record.php?id=113
114,"Poly (lactic-co-glycolic acid) (PLGA) porous scaffold for tissue engineering. Average Pore Size 350-550 micrometre, porosity estimated at 35-45%","biodegradable polymer , bone , poly(lactide-co-glycolic acid) PLGA, polymer , tissue engineering",Polymer,Poly (lactic-co-glycolic acid) (PLGA),Not specified,,,"PLGA melt cast, particulate leaching (NaCl)",Tissue Engineering Scaffold for Bone Cells (Osteons) or Cartilage (Chondrocytes),"Freeze fractured using liquid nitrogen, gold sputter coated",Scanning electron microscopy (SEM),3 mm,"The patients own cells are seeded onto the scaffold and allowed to attach and start producing new bone. The construct is implanted into the defect site, where eventually the polymer will biodegrade and be completely removed, leaving a natural autogenous bone graft. This technique is particularly useful for large defects, or where the host bed is compromised due to disease, although it is still at the research stage.",V A Mellon,"Department of Materials Science and Metallurgy, University of Cambridge",https://www.doitpoms.ac.uk/miclib/micrographs/large/000114.jpg,./miclib_output/images/000114.jpg,https://www.doitpoms.ac.uk/miclib/micrograph_record.php?id=114
115,"Poly (lactic-co-glycolic acid) (PLGA) porous scaffold for tissue engineering. Average Pore Size 350-550 micrometre, porosity estimated at 35-45%","biodegradable polymer , bone , poly(lactide-co-glycolic acid) PLGA, polymer , tissue engineering",Polymer,Poly (lactic-co-glycolic acid) (PLGA),Not specified,,,"PLGA melt cast, particulate leaching (NaCl)",,"Freeze fractured using liquid nitrogen, gold sputter coated",Scanning electron microscopy (SEM),250 μm,"The patients own cells are seeded onto the scaffold and allowed to attach and start producing new bone. The construct is implanted into the defect site, where eventually the polymer will biodegrade and be completely removed, leaving a natural autogenous bone graft. This technique is particularly useful for large defects, or where the host bed is compromised due to disease, although it is still at the research stage.",V A Mellon,"Department of Materials Science and Metallurgy, University of Cambridge",https://www.doitpoms.ac.uk/miclib/micrographs/large/000115.jpg,./miclib_output/images/000115.jpg,https://www.doitpoms.ac.uk/miclib/micrograph_record.php?id=115
116,"Poly (lactic-co-glycolic acid) (PLGA) porous scaffold for tissue engineering. Enlargement of a Pore. Average Pore Size 350-550 mm, porosity estimated at 35-45%","biodegradable polymer , bone , poly(lactide-co-glycolic acid) PLGA, polymer , tissue engineering",Polymer,Poly (lactic-co-glycolic acid) (PLGA),Not specified,,,"PLGA melt cast, particulate leaching (NaCl)",Tissue Engineering Scaffold for Bone Cells (Osteons) or Cartilage (Chondrocytes),"Freeze fractured using liquid nitrogen, gold sputter coated",Scanning electron microscopy (SEM),250 μm,"The patients own cells are seeded onto the scaffold and allowed to attach and start producing new bone. The construct is implanted into the defect site, where eventually the polymer will biodegrade and be completely removed, leaving a natural autogenous bone graft. This technique is particularly useful for large defects, or where the host bed is compromised due to disease, although it is still at the research stage.",V A Mellon,"Department of Materials Science and Metallurgy, University of Cambridge",https://www.doitpoms.ac.uk/miclib/micrographs/large/000116.jpg,./miclib_output/images/000116.jpg,https://www.doitpoms.ac.uk/miclib/micrograph_record.php?id=116
117,"Sintered disc of Hydroxyapatite (Ca10(PO4)6(OH)2), a calcium phosphate ceramic with similar composition to natural bone mineral","bone , calcium phosphate, ceramic , hydroxyapatite",Ceramic,Hydroxyapatite (Ca10(PO4)6(OH)2),Not specified,,Produced by Aqueous reaction of calcium hydroxide (Ca(OH)<sub>2</sub> and orthosphoric acid (H<sub>3</sub>PO<sub>4</sub>),Uniaxial Pressed at 5 metric tons in a 32 mm die press,"Hydroxyapatite is used as a bone graft material, and also for plasma sprayed coatings on total hip replacements",Sputter coated in gold,Scanning electron microscopy (SEM),18 μm,,V A Mellon,"Department of Materials Science and Metallurgy, University of Cambridge",https://www.doitpoms.ac.uk/miclib/micrographs/large/000117.jpg,./miclib_output/images/000117.jpg,https://www.doitpoms.ac.uk/miclib/micrograph_record.php?id=117
119,,,,,,,,,,,,,,,,,,https://www.doitpoms.ac.uk/miclib/micrograph_record.php?id=119
120,,,,,,,,,,,,,,,,,,https://www.doitpoms.ac.uk/miclib/micrograph_record.php?id=120
121,,,,,,,,,,,,,,,,,,https://www.doitpoms.ac.uk/miclib/micrograph_record.php?id=121
122,,,,,,,,,,,,,,,,,,https://www.doitpoms.ac.uk/miclib/micrograph_record.php?id=122
123,,,,,,,,,,,,,,,,,,https://www.doitpoms.ac.uk/miclib/micrograph_record.php?id=123
124,CMOS integrated circuit with Al wiring,"cross section, device, integrated circuit",Device,Miscellaneous,Not specified,,,,,Focused ion beam cross section,Focused ion beam (FIB) secondary electron image,20 μm,Al wiring revealed in cross-section.,Dr D F Moore,"Department of Engineering, University of Cambridge",https://www.doitpoms.ac.uk/miclib/micrographs/large/000124.jpg,./miclib_output/images/000124.jpg,https://www.doitpoms.ac.uk/miclib/micrograph_record.php?id=124
125,CMOS integrated circuit with Al wiring,"cross section, device, integrated circuit",Device,Miscellaneous,Not specified,,,,,Focused ion beam cross section,Focused ion beam (FIB) secondary electron image,2 μm,Close-up of Al wiring revealed in cross-section. Grain structure revealed by channelling contrast.,Dr D F Moore,"Department of Engineering, University of Cambridge",https://www.doitpoms.ac.uk/miclib/micrographs/large/000125.jpg,./miclib_output/images/000125.jpg,https://www.doitpoms.ac.uk/miclib/micrograph_record.php?id=125
126,CMOS integrated circuit with Al wiring,"cross section, device, integrated circuit",Device,Miscellaneous,Not specified,,,,,Focused ion beam cross section,Focused ion beam (FIB) secondary electron image,15 μm,Al wiring revealed in cross-section. Upper metallisation layer contacts planarised lower wiring layer.,Dr D F Moore,"Department of Engineering, University of Cambridge",https://www.doitpoms.ac.uk/miclib/micrographs/large/000126.jpg,./miclib_output/images/000126.jpg,https://www.doitpoms.ac.uk/miclib/micrograph_record.php?id=126
127,CMOS integrated circuit with Al wiring,"device, integrated circuit , passivated , surface",Device,Miscellaneous,Not specified,,,,,,Focused ion beam (FIB) secondary electron image,40 μm,Upper surface completed. Smooth dielectric coating applied for protection purposes. The depressions associated with the contacts are clearly visible.,Dr D F Moore,"Department of Engineering, University of Cambridge",https://www.doitpoms.ac.uk/miclib/micrographs/large/000127.jpg,./miclib_output/images/000127.jpg,https://www.doitpoms.ac.uk/miclib/micrograph_record.php?id=127
128,CMOS integrated circuit with Al wiring,"cross section, device, integrated circuit",Device,Miscellaneous,Not specified,,,,,Focused ion beam cross section,Focused ion beam (FIB) secondary electron image,4 μm,Al wiring revealed in cross-section.,Dr D F Moore,"Department of Engineering, University of Cambridge",https://www.doitpoms.ac.uk/miclib/micrographs/large/000128.jpg,./miclib_output/images/000128.jpg,https://www.doitpoms.ac.uk/miclib/micrograph_record.php?id=128
129,Woven E - glass fibres in a DERAKANE (TM) matrix,"composite material , glass fibres",Composite,Glass fibre composite,Not specified,,,Manufactured by a vacuum assisted resin infusion process and cured at room temperature.,,Ground and Polished,Reflected light microscopy,800 μm,,S Clifford,"Department of Materials Science and Metallurgy, University of Cambridge",https://www.doitpoms.ac.uk/miclib/micrographs/large/000129.jpg,./miclib_output/images/000129.jpg,https://www.doitpoms.ac.uk/miclib/micrograph_record.php?id=129
130,Woven E - glass fibres in a DERAKANE (TM) matrix,"composite material , glass fibres",Composite,Glass fibre composite,Not specified,,,Manufactured by a vacuum assisted resin infusion process and cured at room temperature.,,Ground and Polished,Reflected light microscopy,200 μm,,S Clifford,"Department of Materials Science and Metallurgy, University of Cambridge",https://www.doitpoms.ac.uk/miclib/micrographs/large/000130.jpg,./miclib_output/images/000130.jpg,https://www.doitpoms.ac.uk/miclib/micrograph_record.php?id=130
131,Unidirectional T800 carbon fibres in an MTM49 epoxy matrix.,"carbon fibres , composite material",Composite,CCcomposite,Not specified,,,Manufactured from pre-preg and cured in an autoclave.,,Ground and Polished,Reflected light microscopy,250 μm,Micrograph taken perpendicular to fibre axis.,S Clifford,"Department of Materials Science and Metallurgy, University of Cambridge",https://www.doitpoms.ac.uk/miclib/micrographs/large/000131.jpg,./miclib_output/images/000131.jpg,https://www.doitpoms.ac.uk/miclib/micrograph_record.php?id=131
132,Woven T800 carbon fibres in an MTM49 epoxy matrix.,"carbon fibres , composite material",Composite,CCcomposite,Not specified,,,Manufactured from pre-preg and cured in an autoclave.,,Ground and Polished,Reflected light microscopy,200 μm,,S Clifford,"Department of Materials Science and Metallurgy, University of Cambridge",https://www.doitpoms.ac.uk/miclib/micrographs/large/000132.jpg,./miclib_output/images/000132.jpg,https://www.doitpoms.ac.uk/miclib/micrograph_record.php?id=132
133,"Steel, austenitised at 1200 centigrade for 120 s and then transformed isothermally at 350 centigrade for 2000 s before cooling to room temperature.","alloy , bainite , metal, shape deformation, steel",Metal or alloy,Fe-C-X,"Fe, C 0.24, Si 2.18, Mn 2.32, Ni 1.05 (wt%)",,,"The sample was metallographically polished flat prior to transformation. For details see E. Swallow & H. Bhadeshia, Materials Science and Technology 12 (1996) 121",,Polished flat prior to transformation. All visible relief is due to phase change - the sample is unetched.,Atomic force microscopy (AFM),1 μm,"Steel, austenitised at 1200 centigrade for 120 s and then transformed isothermally at 350 centigrade for 2000 s before cooling to room temperature. The specimen was polished prior to transformation. This atomic force microscope image shows the displacements caused by the formation of bainite.",Prof H K D H Bhadeshia,"Department of Materials Science and Metallurgy, University of Cambridge",https://www.doitpoms.ac.uk/miclib/micrographs/large/000133.jpg,./miclib_output/images/000133.jpg,https://www.doitpoms.ac.uk/miclib/micrograph_record.php?id=133
134,High carbon steel,"alloy , bainite , carbon, iron, metal, steel",Metal or alloy,Fe-C-X,"Fe, C 1, Mn 2, Si 1.5, Cr 1.3 (wt%)",,,,,"Electropolished in a mixture of 5% percloric acid, 15 % glycerol and 80% ethanol.",Transmission electron microscopy (TEM),600 nm,"Treated at 1000 centigrade for 15 minutes and then isothermally treated at 200 centigrade for 4 days, start of bainite transformation. This micrograph shows a lath of bainitic-ferrite growing into a grain of austenite and the dislocation field generated by the displacive transformation. Reference: Proceedings of International Conference on Martensitic Transformations (ICOMAT '02), Helsinki, Finland, 2002.",Dr Carlos Garcia-Mateo,"Department of Materials Science and Metallurgy, University of Cambridge",https://www.doitpoms.ac.uk/miclib/micrographs/large/000134.jpg,./miclib_output/images/000134.jpg,https://www.doitpoms.ac.uk/miclib/micrograph_record.php?id=134
135,High carbon steel,"alloy , bainite , carbon, iron, metal, steel",Metal or alloy,Fe-C-X,"Fe, C 1, Mn 2, Si 1.5, Cr 1.3 (wt%)",,,,,"Electropolished in a mixture of 5% percloric acid, 15 % glycerol and 80% ethanol.",Transmission electron microscopy (TEM),1.5 μm,"Treated at 1000 centigrade for 15 minutes and then isothermally treated at 250 centigrade for 25 days, end of bainite transformation. This micrograph shows laths of bainitic-ferrite and the austenite thin films trapped between them (dark phase). Reference: Proceedings of International Conference on Martensitic Transformations (ICOMAT '02), Helsinki, Finland, 2002.",Dr Carlos Garcia-Mateo,"Department of Materials Science and Metallurgy, University of Cambridge",https://www.doitpoms.ac.uk/miclib/micrographs/large/000135.jpg,./miclib_output/images/000135.jpg,https://www.doitpoms.ac.uk/miclib/micrograph_record.php?id=135
136,Nd4SrTi5O17 Oxide sample viewed along the [100] direction.,"neodymium, oxide , strontium, titanium",Oxide,Nd-Sr-Ti,Nd4SrTi5O17,,,,,Crushed and dispersed on holey C support film.,High resolution electron microscopy (HREM),4 nm,Incommensurately modulated perovskite based oxide.,Dr A I Kirkland,"Department of Materials Science and Metallurgy, University of Cambridge",https://www.doitpoms.ac.uk/miclib/micrographs/large/000136.jpg,./miclib_output/images/000136.jpg,https://www.doitpoms.ac.uk/miclib/micrograph_record.php?id=136
137,"Al-Mg-Si, failed through microvoid coalescence.","alloy , aluminium , ductile , fracture , metal, microvoid coalescence","Fracture, Metal or alloy",Al-Mg-Si,"Al, Si 1.2, Mg 0.4 (wt%) (AA6016)",,,Heat treated at 180 Â°C for 10 minutes.,Automotive body sheet.,,Scanning electron microscopy (SEM),40 μm,The rough fracture surface indicates that ductile failure has occurred by microvoid coalescence.,K Clark,"Department of Materials Science and Metallurgy, University of Cambridge",https://www.doitpoms.ac.uk/miclib/micrographs/large/000137.jpg,./miclib_output/images/000137.jpg,https://www.doitpoms.ac.uk/miclib/micrograph_record.php?id=137
138,"Al-Mg-Si, failed through microvoid coalescence.","alloy , aluminium , ductile , fracture , metal, microvoid coalescence","Fracture, Metal or alloy",Al-Mg-Si,"Al, Si 1.2, Mg 0.4 (wt%) (AA6016)",,,Heat treated at 180 Â°C for 360 minutes.,Automotive body sheet.,,Scanning electron microscopy (SEM),40 μm,The rough fracture surface indicates that ductile failure has occurred by microvoid coalescence.,K Clark,"Department of Materials Science and Metallurgy, University of Cambridge",https://www.doitpoms.ac.uk/miclib/micrographs/large/000138.jpg,./miclib_output/images/000138.jpg,https://www.doitpoms.ac.uk/miclib/micrograph_record.php?id=138
139,"Al-Mg-Si, failed through microvoid coalescence.","alloy , aluminium , ductile , fracture , metal, microvoid coalescence","Fracture, Metal or alloy",Al-Mg-Si,"Al, Si 1.2, Mg 0.4 (wt%) (AA6016)",,,Heat treated at 180 Â°C for 60 minutes.,Automotive body sheet.,,Scanning electron microscopy (SEM),40 μm,The rough fracture surface indicates that ductile failure has occurred by microvoid coalescence.,K Clark,"Department of Materials Science and Metallurgy, University of Cambridge",https://www.doitpoms.ac.uk/miclib/micrographs/large/000139.jpg,./miclib_output/images/000139.jpg,https://www.doitpoms.ac.uk/miclib/micrograph_record.php?id=139
140,"Al-Mg-Si, failed through microvoid coalescence.","alloy , aluminium , ductile , fracture , metal, microvoid coalescence","Fracture, Metal or alloy",Al-Mg-Si,"Al, Si 1.2, Mg 0.4 (wt%) (AA6016)",,,Heat treated at 550 Â°C for 10 minutes.,Automotive body sheet.,,Scanning electron microscopy (SEM),40 μm,The rough fracture surface indicates that ductile failure has occurred by microvoid coalescence.,K Clark,"Department of Materials Science and Metallurgy, University of Cambridge",https://www.doitpoms.ac.uk/miclib/micrographs/large/000140.jpg,./miclib_output/images/000140.jpg,https://www.doitpoms.ac.uk/miclib/micrograph_record.php?id=140
141,"Al-Mg-Si, failed through microvoid coalescence.","alloy , aluminium , ductile , fracture , metal, microvoid coalescence","Fracture, Metal or alloy",Al-Mg-Si,"Al, Si 1.2, Mg 0.4 (wt%) (AA6016)",,,As rolled.,Automotive body sheet.,,Scanning electron microscopy (SEM),40 μm,The rough fracture surface indicates that ductile failure has occurred by microvoid coalescence.,K Clark,"Department of Materials Science and Metallurgy, University of Cambridge",https://www.doitpoms.ac.uk/miclib/micrographs/large/000141.jpg,./miclib_output/images/000141.jpg,https://www.doitpoms.ac.uk/miclib/micrograph_record.php?id=141
142,"Tough pitch copper, failed by fibrous ductile fracture.","alloy , aluminium , ductile , fracture , metal, microvoid coalescence","Fracture, Metal or alloy",Cu,Tough pitch copper,,,,,,Scanning electron microscopy (SEM),20 μm,This sample displays a classic mechanism of ductile failure known as microvoid coalescence. The rough fracture surface indicates that a large amount of energy was absorbed during fracture.,K Clark,"Department of Materials Science and Metallurgy, University of Cambridge",https://www.doitpoms.ac.uk/miclib/micrographs/large/000142.jpg,./miclib_output/images/000142.jpg,https://www.doitpoms.ac.uk/miclib/micrograph_record.php?id=142
143,"Notched low carbon ferritic steel, failed through cleavage.","alloy , brittle , fracture , metal, steel","Fracture, Metal or alloy",Fe-C-X,Not specified,,,,,,Scanning electron microscopy (SEM),20 μm,"Cleavage planes are clearly visible in the micrograph which indicate brittle fracture has occurred. Macroscopically, chevron markings are visible which point to the origin of failure.",K Clark,"Department of Materials Science and Metallurgy, University of Cambridge",https://www.doitpoms.ac.uk/miclib/micrographs/large/000143.jpg,./miclib_output/images/000143.jpg,https://www.doitpoms.ac.uk/miclib/micrograph_record.php?id=143
144,"Zinc, notched specimen, failed through brittle cleavage fracture.","alloy , brittle , cleavage , fracture , metal, zinc","Fracture, Metal or alloy",Zn,Not specified,,,,,,Scanning electron microscopy (SEM),200 μm,,S Munday,"Department of Materials Science and Metallurgy, University of Cambridge",https://www.doitpoms.ac.uk/miclib/micrographs/large/000144.jpg,./miclib_output/images/000144.jpg,https://www.doitpoms.ac.uk/miclib/micrograph_record.php?id=144
145,"Zinc, notched specimen, failed through brittle cleavage fracture.","alloy , brittle , cleavage , fracture , metal, zinc","Fracture, Metal or alloy",Zn,Not specified,,,,,,Scanning electron microscopy (SEM),1 mm,,S Munday,"Department of Materials Science and Metallurgy, University of Cambridge",https://www.doitpoms.ac.uk/miclib/micrographs/large/000145.jpg,./miclib_output/images/000145.jpg,https://www.doitpoms.ac.uk/miclib/micrograph_record.php?id=145
146,"HY100 forging steel, notched impact specimen, failed through brittle intergranular fracture.","alloy , brittle , fracture , intergranular , metal, steel","Fracture, Metal or alloy",Fe-C-X,Not specified,,,,,,Scanning electron microscopy (SEM),200 μm,,S Munday,"Department of Materials Science and Metallurgy, University of Cambridge",https://www.doitpoms.ac.uk/miclib/micrographs/large/000146.jpg,./miclib_output/images/000146.jpg,https://www.doitpoms.ac.uk/miclib/micrograph_record.php?id=146
147,"HY100 forging steel, notched impact specimen, failed through brittle intergranular fracture.","alloy , brittle , fracture , intergranular , metal, steel","Fracture, Metal or alloy",Fe-C-X,Not specified,,,,,,Scanning electron microscopy (SEM),200 μm,,S Munday,"Department of Materials Science and Metallurgy, University of Cambridge",https://www.doitpoms.ac.uk/miclib/micrographs/large/000147.jpg,./miclib_output/images/000147.jpg,https://www.doitpoms.ac.uk/miclib/micrograph_record.php?id=147
148,Magnesia-chrome refractory brick,"aluminium , bond , brick , calcium , ceramic , chromia, chromite, chromium, grain , iron, magnesia, magnesium, silicon",Ceramic,MgO-Cr2O3,"MgO 70, Cr2O3 19, Al2O3 4, Fe2O3 4, CaO 1, SiO2 1 (wt%)",,Direct bonded brick i.e. fine MgO and Cr<sub>2</sub>O<sub>3</sub> react to form MgCr<sub>2</sub>O<sub>4</sub> spinel bonds,MgO and Cr2O3 grain and finer bond powders pressed with organic binder and fired to 1850 Â°C in neutral atmosphere.,Secondary steel making e.g. high wear areas of vacuum degassers. Were used extensively in cement kiln linings but formation of carcinogenic Cr<sup>6+</sup> in use means they are no longer used.,Polished but unetched.,Reflected light microscopy,1 mm,"The micrograph shows the large sintered MgO aggregate (grey) with white chromite and dark pores. In particular, small (5mm) Cr2O3 precipitates are seen in the MgO. Fine particles react to form spinel which directly bond the aggregates conferring high temperature strength.",Prof W E Lee,"Department of Engineering Materials, University of Sheffield",https://www.doitpoms.ac.uk/miclib/micrographs/large/000148.gif,./miclib_output/images/000148.jpg,https://www.doitpoms.ac.uk/miclib/micrograph_record.php?id=148
149,Magnesia-chrome refractory brick,"aluminium , brick , calcium , ceramic , chromium, iron, magnesium, silicon",Ceramic,MgO-Cr2O3,"MgO 70, Cr2O3 19, Al2O3 4, Fe2O3 4, CaO 1, SiO2 1 (wt%)",,Direct bonded brick i.e. fine MgO and Cr<sub>2</sub>O<sub>3</sub> react to form MgCr<sub>2</sub>O<sub>4</sub> spinel bonds,MgO and Cr2O3 grain and finer bond powders pressed with organic binder and fired to 1850 Â°C in neutral atmosphere.,Secondary steel making e.g. high wear areas of vacuum degassers. Were used extensively in cement kiln linings but formation of carcinogenic Cr<sup>6+</sup> in use means they are no longer used.,Polished but unetched.,Reflected light microscopy,100 μm,"The micrograph shows the detail of the bond system which glues the large grain particles together. In particular, small (5mm) Cr2O3 precipitates are seen in the MgO. Fine particles react to form spinel which directly bond the aggregates conferring high temperature strength.",Prof W E Lee,"Department of Engineering Materials, University of Sheffield",https://www.doitpoms.ac.uk/miclib/micrographs/large/000149.gif,./miclib_output/images/000149.jpg,https://www.doitpoms.ac.uk/miclib/micrograph_record.php?id=149
151,Alumina-graphite brick,"alumina , aluminium , antioxidant , brick , carbon, ceramic , composite material , graphite , oxygen , silicon","Ceramic, Composite",Al2O3-C-Si,"Al2O3, C up to 30 (wt%), Si few%",,,"Powders and flake graphite mixed and granulated with phenolic resin or pitch binder. Heated <400°C to decompose binder leaving behind a fine C bond. Antioxidising additives (e.g. Al, Si, SiC, B4C) used to protect the C and graphite flakes. Granulated mix is hot isostatically pressed and fired in reducing atmosphere.",Hollow-ware for steel continuous casting e.g. submerged entry nozzles and shrouds and sliding gate valves.,Polished but unetched.,Reflected light microscopy,400 μm,The fused alumina ceramic grain and natural graphite flakes (seen edge on in the micrograph) are held together by a polymer-derived carbon bond and protected from oxidation by a metal (bright Si) which betters oxygen in use to form e.g. SiO2. A true composite material.,Prof W E Lee,"Department of Engineering Materials, University of Sheffield",https://www.doitpoms.ac.uk/miclib/micrographs/large/000151.gif,./miclib_output/images/000151.jpg,https://www.doitpoms.ac.uk/miclib/micrograph_record.php?id=151
152,Barium Hexaferrite,"barium, barium hexaferrite, carbon, ceramic , ferrite , granule, hard magnet , iron, oxygen",Ceramic,BaO-Fe2O3,BaO . 6Fe2O3,,,BaCO3 and Fe2O3 powders are calcined to form BaO.6Fe2O3 and then spray dried to produce granules or controlled spherical agglomerates which pack well during die pressing. After shape forming the green compact is fired at about 1250 Â°C.,Magnetically hard ferrites (confusingly the general name for magnetic ceramics) have strong permanent magnetisation. Uses are many but include mixing with plastic to provide a flexible strip seal around e.g. refrigerators and in electricity meters to support the rotor to reduce bearing wear.,Polished but unetched.,Reflected light microscopy,100 μm,The porosity (dark) level is high since in use strength is not a priority. The original granule size (about 30 micrometre diameter) is easily visualised since extensive intergranular porosity is present.,Prof W E Lee,"Department of Engineering Materials, University of Sheffield",https://www.doitpoms.ac.uk/miclib/micrographs/large/000152.gif,./miclib_output/images/000152.jpg,https://www.doitpoms.ac.uk/miclib/micrograph_record.php?id=152
153,Barium Titanate Ag/Pd Multilayer Capacitor,"barium, barium titanate, ceramic , electroceramic , lead , multilayer capacitor , oxygen , silver, titanium",Ceramic,BaTiO3 Ag/Pd,BaTiO3,,,"A barium titanate slurry is tape cast to give a thin sheet which is dried and a paste or ink containing the Ag/Pd powder is screen printed on it. The large sheets are then diced, stacked and co-sintered together.","Any electrical circuit or product requiring capacitors i.e. most of them including TVâ€™s, videos and computers.",Polished but unetched.,Reflected light microscopy,300 μm,The light metal layers are shown edge on alternating with the ceramic layers. This sandwich configuration maximises the area of contact and so capacitance of the MLC. Thin ceramic layers are also desired to maximise capacitance. See the equation for a parallel plate capacitor.,Prof W E Lee,"Department of Engineering Materials, University of Sheffield",https://www.doitpoms.ac.uk/miclib/micrographs/large/000153.gif,./miclib_output/images/000153.jpg,https://www.doitpoms.ac.uk/miclib/micrograph_record.php?id=153
154,Macor(TM) Machinable Glass Ceramic,"aluminium , ceramic , fluorophlogopite, glass , magnesium, mica, oxygen , silicate, silicon",Ceramic,MAS (MgO-Al2O3-SiO2),"SiO2 47, B2O3 8, Al2O3 17, MgO 14, K2O 9, F 6 (wt%)",,,Glass composition is melted and heat treated to crystallise using a low temperature nucleation and high temperature growth step.,"Precision electrical insulators, vacuum feed-throughs, boundary retainers on the space shuttle. All applications may require a final machining operation to give a precise fit.",Polished but unetched. Sputter coated with thin Au layer to minimise transmission and so loss of reflected signal due to sample transparency.,Reflected light microscopy,20 μm,"This glass ceramic has the ""House of Cards"" microstructure consisting of randomly-oriented, flexible, mica-like flakes which arrest or deflect cracks enabling free machining with standard (Black and Decker type) drills. The mica-like phase is fluoroplogopite (KMg3AlSi3O10F2).",Prof W E Lee,"Department of Engineering Materials, University of Sheffield",https://www.doitpoms.ac.uk/miclib/micrographs/large/000154.gif,./miclib_output/images/000154.jpg,https://www.doitpoms.ac.uk/miclib/micrograph_record.php?id=154
155,Silica investment casting core,"ceramic , fused silica, oxygen , silica, silicon",Ceramic,SiO2,"SiO2, trace of clay",,,Lightly sintered to give a glass bond. Since the core size is critical to the application it is made by a near net shape process involving injection moulding of milled fused silica with clay and light liquid phase sintering at 1050 Â°C to decompose the clay and give a glass bond resulting in <0.2% shrinkage and high tolerance. The core is then impregnated with polymeric resin which enters the porous matrix providing handling strength. It is placed in the casting mould which is preheated to 1000 Â°C and the Nimonic poured in at 1600 Â°C. On cooling it is etched away with caustic soda.,Cores for investment cast Nimonic turbine blades for jet engines providing the cooling path.,Polished but unetched.,Reflected light microscopy,300 μm,The milling makes the (light contrast) silica particles angular leaving only a few contact points between them. This sample still contains the polymeric resin. The low thermal expansion of fused silica and subsequent good thermal shock resistance make it ideal for this application.,Prof W E Lee,"Department of Engineering Materials, University of Sheffield",https://www.doitpoms.ac.uk/miclib/micrographs/large/000155.gif,./miclib_output/images/000155.jpg,https://www.doitpoms.ac.uk/miclib/micrograph_record.php?id=155
156,Roll-bonded aluminium alloy diffusion couple annealed for 30 minutes at 600ÂºC.,"alloy , aluminium , diffusion couple , metal, recrystallisation , roll-bonding",Metal or alloy,Al-Fe-Mn/Al-Si,"Al, Fe 0.5, Mn 1.0 / Al, Si 1.0 (wt%)",,,Mechanical roll-bonding followed by annealing at 600ÂºC for 30 minutes,The couple was made to investigate diffusion of silicon through the Al-0.5Fe-1.0Mn (wt.%) alloy during annealing.,Electrolytically etched using Barker's reagent.,Cross-polarised light microscopy,400 μm,"This micrograph shows the grain structure of a roll-bonded aluminium alloy diffusion couple annealed for 30 minutes at 600ÂºC. The upper half of the couple is Al-0.5Fe-1.0Mn (wt.%), the lower half is Al-1.0Si (wt.%). Annealing has recrystallised the microstructure. The Al-Fe-Mn alloy has many intermetallic particles (the dark phase). These help create recrystallisation nuclei, hence this alloy has a high density of small grains relative to the Al-Si alloy.

The Barker's etch produces a thick oxide layer on the grains of aluminium (anodising). When viewed in cross-polarised light, interference in the oxide layer produces colours which depend on grain orientation, hence the grain structure is imaged. Strain of the aluminium matrix during rolling around the intermetallic particles in the Al-Fe-Mn alloy produces a high density of dislocations. Because recovery of the dislocations creates nuclei for recrystallisation, this high defect density results in a much finer recrystallised grain structure than in the particle-free Al-Si alloy.",D T L Alexander,"Department of Materials Science and Metallurgy, University of Cambridge",https://www.doitpoms.ac.uk/miclib/micrographs/large/000156.jpg,./miclib_output/images/000156.jpg,https://www.doitpoms.ac.uk/miclib/micrograph_record.php?id=156
157,Roll-bonded aluminium alloy diffusion couple annealed for 60 minutes at 600ÂºC.,"alloy , aluminium , diffusion couple , metal, recrystallisation , roll-bonding",Metal or alloy,Al-Fe-Mn/Al-Si,"Al, Fe 0.5, Mn 1.0 / Al, Si 1.0 (wt%)",,,Mechanical roll-bonding followed by annealing at 600ÂºC for 60 minutes,The couple was made to investigate diffusion of silicon through the Al-0.5Fe-1.0Mn (wt.%) alloy during annealing.,Electrolytically etched using Barker's reagent.,Cross-polarised light microscopy,750 μm,"This micrograph shows the grain structure of a roll-bonded aluminium alloy diffusion couple annealed for 60 minutes at 600ÂºC. The upper half of the couple is Al-0.5Fe-1.0Mn (wt.%), the lower half is Al-1.0Si (wt.%). Annealing has recrystallised the microstructure. The Al-Fe-Mn alloy has many intermetallic particles (the dark phase). These help create recrystallisation nuclei, hence this alloy has a high density of small grains relative to the Al-Si alloy.

The Barker's etch produces a thick oxide layer on the grains of aluminium (anodising). When viewed in cross-polarised light, interference in the oxide layer produces colours which depend on grain orientation, hence the grain structure is imaged. Strain of the aluminium matrix during rolling around the intermetallic particles in the Al-Fe-Mn alloy produces a high density of dislocations. Because recovery of the dislocations creates nuclei for recrystallisation, this high defect density results in a much finer recrystallised grain structure than in the particle-free Al-Si alloy.",D T L Alexander,"Department of Materials Science and Metallurgy, University of Cambridge",https://www.doitpoms.ac.uk/miclib/micrographs/large/000157.jpg,./miclib_output/images/000157.jpg,https://www.doitpoms.ac.uk/miclib/micrograph_record.php?id=157
158,Roll-bonded aluminium alloy diffusion couple in the as-rolled condition.,"alloy , aluminium , diffusion couple , metal, roll-bonding",Metal or alloy,Al-Fe-Mn/Al-Si,"Al, Fe 0.5, Mn 1.0 / Al, Si 1.0 (wt%)",,,Mechanical roll-bonding; reduction in thickness of about 90%.,The couple was made to investigate diffusion of silicon through the Al-0.5Fe-1.0Mn (wt.%) alloy during annealing.,Electrolytically etched using Barker's reagent.,Cross-polarised light microscopy,400 μm,"This micrograph shows the grain structure of a roll-bonded aluminium alloy diffusion couple in the as-rolled condition. The upper half of the couple is Al-0.5Fe-1.0Mn (wt.%), the lower half is Al-1.0Si (wt.%). Rolling heavily deforms the microstructure, producing thin, elongated grains parallel to the roll-bonded interface.

The Barker's etch produces a thick oxide layer on the grains of aluminium (anodising). When viewed in cross-polarised light, interference in the oxide layer produces colours which depend on grain orientation, hence the grain structure is imaged. Prior to roll-bonding the Al-Si alloy was solution-treated, creating recrystallized grains that were much larger than the cellular microstructure of the Al-Fe-Mn alloy. This difference in scale of microstructure can be seen in the rolled diffusion couple.",D T L Alexander,"Department of Materials Science and Metallurgy, University of Cambridge",https://www.doitpoms.ac.uk/miclib/micrographs/large/000158.jpg,./miclib_output/images/000158.jpg,https://www.doitpoms.ac.uk/miclib/micrograph_record.php?id=158
159,Roll-bonded aluminium alloy diffusion couple in the as-rolled condition.,"alloy , aluminium , diffusion couple , metal, roll-bonding",Metal or alloy,Al-Fe-Mn/Al-Si,"Al, Fe 0.5, Mn 1.0 / Al, Si 1.0 (wt%)",,,Mechanical roll-bonding; reduction in thickness of about 90%.,The couple was made to investigate diffusion of silicon through the Al-0.5Fe-1.0Mn (wt.%) alloy during annealing.,Electrolytically etched using Barker's reagent.,Cross-polarised light microscopy,2 mm,"This micrograph shows the grain structure of a roll-bonded aluminium alloy diffusion couple in the as-rolled condition. The upper half of the couple is Al-0.5Fe-1.0Mn (wt.%), the lower half is Al-1.0Si (wt.%). Rolling heavily deforms the microstructure, producing thin, elongated grains parallel to the roll-bonded interface.

The Barker's etch produces a thick oxide layer on the grains of aluminium (anodising). When viewed in cross-polarised light, interference in the oxide layer produces colours which depend on grain orientation, hence the grain structure is imaged. Prior to roll-bonding the Al-Si alloy was solution-treated, creating recrystallized grains that were much larger than the cellular microstructure of the Al-Fe-Mn alloy. This difference in scale of microstructure can be seen in the rolled diffusion couple.",D T L Alexander,"Department of Materials Science and Metallurgy, University of Cambridge",https://www.doitpoms.ac.uk/miclib/micrographs/large/000159.jpg,./miclib_output/images/000159.jpg,https://www.doitpoms.ac.uk/miclib/micrograph_record.php?id=159
160,"Glass ceramic, heat treated at 750° C for 3 hours","ceramic , glass",Ceramic,LAS: Li2O-Al2O3-SiO2,Not specified,,,Heat treated at 750°C for 3 hours,"LAS glass ceramics are principally used for domestic cooker hobs and cookware. LAS and other glass ceramics can also be used for microwave radomes, vacuum and laser envelopes, telescope mirrors, and in bioceramic applications.",Thin section,"Transmitted polarised light microscopy, with sensitive tint plate",100 μm,"Glass ceramics are materials that are cooled from the melt in the form of a glass, and then heat treated to induce controlled crystallisation of the glass. Heterogeneous nucleation is carried out at a temperature to maximise the nucleation rate (common nucleating agents include TiO2 and ZrO2), and the temperature is then raised sufficiently to cause the nuclei formed to grow rapidly.

Glass ceramics are strong, reasonably tough, transparent to IR radiation, have a low coefficient of thermal expansion, a high resistance to thermal shock and a low thermal conductivity, which makes them very useful in domestic applications such as cookware and cooker hobs.

The most common glass ceramic system is LAS (Li2O-Al2O3-SiO2), but others include MgO-Al2O3-SiO2, Na2O-BaO-Al2O3-SiO2, and Li2O-MgO-Al2O3-SiO2.",Dr K M Knowles,"Department of Materials Science and Metallurgy, University of Cambridge",https://www.doitpoms.ac.uk/miclib/micrographs/large/000160.jpg,./miclib_output/images/000160.jpg,https://www.doitpoms.ac.uk/miclib/micrograph_record.php?id=160
161,"Glass ceramic, heat treated at 750°C for 3 hours","ceramic , glass",Ceramic,LAS: Li2O-Al2O3-SiO2,Not specified,,,Heat treated at 750°C for 3 hours,"LAS glass ceramics are principally used for domestic cooker hobs and cookware. LAS and other glass ceramics can also be used for microwave radomes, vacuum and laser envelopes, telescope mirrors, and in bioceramic applications.",Thin section,Transmitted polarised light microscopy,100 μm,"Glass ceramics are materials that are cooled from the melt in the form of a glass, and then heat treated to induce controlled crystallisation of the glass. Heterogeneous nucleation is carried out at a temperature to maximise the nucleation rate (common nucleating agents include TiO2 and ZrO2), and the temperature is then raised sufficiently to cause the nuclei formed to grow rapidly.

Glass ceramics are strong, reasonably tough, transparent to IR radiation, have a low coefficient of thermal expansion, a high resistance to thermal shock and a low thermal conductivity, which makes them very useful in domestic applications such as cookware and cooker hobs.

The most common glass ceramic system is LAS (Li2O-Al2O3-SiO2), but others include MgO-Al2O3-SiO2, Na2O-BaO-Al2O3-SiO2, and Li2O-MgO-Al2O3-SiO2.",Dr K M Knowles,"Department of Materials Science and Metallurgy, University of Cambridge",https://www.doitpoms.ac.uk/miclib/micrographs/large/000161.jpg,./miclib_output/images/000161.jpg,https://www.doitpoms.ac.uk/miclib/micrograph_record.php?id=161
162,"Glass ceramic, heat treated at 840°C for 3 hours","ceramic , glass",Ceramic,LAS: Li2O-Al2O3-SiO2,Not specified,,,Heat treated at 840°C for 3 hours,"LAS glass ceramics are principally used for domestic cooker hobs and cookware. LAS and other glass ceramics can also be used for microwave radomes, vacuum and laser envelopes, telescope mirrors, and in bioceramic applications.",Thin section,"Transmitted polarised light microscopy, with sensitive tint plate",100 μm,"Glass ceramics are materials that are cooled from the melt in the form of a glass, and then heat treated to induce controlled crystallisation of the glass. Heterogeneous nucleation is carried out at a temperature to maximise the nucleation rate (common nucleating agents include TiO2 and ZrO2), and the temperature is then raised sufficiently to cause the nuclei formed to grow rapidly.

Glass ceramics are strong, reasonably tough, transparent to IR radiation, have a low coefficient of thermal expansion, a high resistance to thermal shock and a low thermal conductivity, which makes them very useful in domestic applications such as cookware and cooker hobs.

The most common glass ceramic system is LAS (Li2O-Al2O3-SiO2), but others include MgO-Al2O3-SiO2, Na2O-BaO-Al2O3-SiO2, and Li2O-MgO-Al2O3-SiO2.",Dr K M Knowles,"Department of Materials Science and Metallurgy, University of Cambridge",https://www.doitpoms.ac.uk/miclib/micrographs/large/000162.jpg,./miclib_output/images/000162.jpg,https://www.doitpoms.ac.uk/miclib/micrograph_record.php?id=162
