Repository: Subham2507/mic_hackathon

# Microscopy Image Analysis with CLIP & Vision-Language Models

A hackathon project for automated microscopy technique classification and material categorization using CLIP embeddings and Vision-Language Models (VLMs).

## 🔬 Project Overview

This project implements zero-shot and few-shot learning approaches to: 
- **Classify microscopy techniques** (SEM, TEM, AFM, Optical/Reflected Light Microscopy)
- **Categorize material types** (Metal/Alloy, Ceramic, Polymer, Composite, Fracture)
- **Perform semantic search** on microscopy images using natural language queries
- **Visualize embedding spaces** using UMAP dimensionality reduction

File: micrographs_metadata.csv (part 5 of 19)
micrograph_no,brief_description,keywords,categories,system,composition,standard_codes,reaction,processing,applications,sample_preparation,technique,length_bar,further_information,contributor,organisation,image_url,image_local_path,page_url
206,"Normalised low carbon manganese steel, taken transverse to directionality","alloy , carbon, directionality, iron, metal, normalising , steel",Metal or alloy,Fe-C-X,"Fe, C 0.1, Mn 1, S 0.5 (wt%)",,,Hot worked normalised 1000 ÂºC,,Nital,Reflected light microscopy,200 μm,"Low carbon steel with a microstructure consisting mostly of ferrite. Manganese is added to steel to remove oxygen and sulphur. It causes a reduction in the resulting grain size and hence the steel is tougher and stronger. This sample has been normalised, recrystallising the ferrite. This micrograph has been taken transverse to the directionality and hence the directionality present in the carbide is not apparent",Dr R F Cochrane,"Department of Materials, University of Leeds",https://www.doitpoms.ac.uk/miclib/micrographs/large/000206.jpg,./miclib_output/images/000206.jpg,https://www.doitpoms.ac.uk/miclib/micrograph_record.php?id=206
207,"Normalised low carbon manganese steel, taken transverse to directionality","alloy , carbon, eutectoid reaction , iron, metal, pearlite , steel",Metal or alloy,Fe-C-X,"Fe, C 0.2 (wt%)",,,Hot worked normalised 1000 ÂºC,,Nital,Reflected light microscopy,800 μm,"Low carbon steel with a microstructure consisting mostly of ferrite with the darker pearlite surrounding the lighter ferrite. This sample has been normalised, recrystallising the ferrite. The pearlite is unable to do this and consequently retains its directionality.",Dr R F Cochrane,"Department of Materials, University of Leeds",https://www.doitpoms.ac.uk/miclib/micrographs/large/000207.jpg,./miclib_output/images/000207.jpg,https://www.doitpoms.ac.uk/miclib/micrograph_record.php?id=207
208,"Normalised low carbon manganese steel, taken transverse to directionality","alloy , carbon, eutectoid reaction , iron, metal, pearlite , steel",Metal or alloy,Fe-C-X,"Fe, C 0.2 (wt%)",,,Hot worked normalised 1000 ÂºC,,Nital,Reflected light microscopy,400 μm,"Low carbon steel with a microstructure consisting mostly of ferrite with the darker pearlite surrounding the lighter ferrite. This sample has been normalised, recrystallising the ferrite. The pearlite is unable to do this and consequently retains its directionality.",Dr R F Cochrane,"Department of Materials, University of Leeds",https://www.doitpoms.ac.uk/miclib/micrographs/large/000208.jpg,./miclib_output/images/000208.jpg,https://www.doitpoms.ac.uk/miclib/micrograph_record.php?id=208
209,As cast carbon steel,"alloy , carbon, eutectoid reaction , iron, metal, pearlite , steel",Metal or alloy,Fe-C-X,"Fe, C 0.2 (wt%)",,,Cast,,Nital,Reflected light microscopy,400 μm,"Low carbon steel with a microstructure consisting mostly of ferrite with the darker pearlite regions around the ferrite grains. Upon cooling the steel the ferrite forms initially, either on austenite grain boundaries or inclusions. This causes carbon to be partitioned into the austenite. Eventually the remaining austenite will be at the eutectoid condition and the transformation to pearlite will then take place.",Dr R F Cochrane,"Department of Materials, University of Leeds",https://www.doitpoms.ac.uk/miclib/micrographs/large/000209.jpg,./miclib_output/images/000209.jpg,https://www.doitpoms.ac.uk/miclib/micrograph_record.php?id=209
210,As cast carbon steel,"alloy , carbon, eutectoid reaction , iron, metal, pearlite , steel",Metal or alloy,Fe-C-X,"Fe, C 0.2 (wt%)",,,Cast,,Nital,Reflected light microscopy,200 μm,"Low carbon steel with a microstructure consisting mostly of ferrite with the darker pearlite regions around the ferrite grains. Upon cooling the steel the ferrite forms initially, either on austenite grain boundaries or inclusions. This causes carbon to be partitioned into the austenite. Eventually the remaining austenite will be at the eutectoid condition and the transformation to pearlite will then take place.",Dr R F Cochrane,"Department of Materials, University of Leeds",https://www.doitpoms.ac.uk/miclib/micrographs/large/000210.jpg,./miclib_output/images/000210.jpg,https://www.doitpoms.ac.uk/miclib/micrograph_record.php?id=210
211,Normalised carbon steel,"alloy , carbon, eutectoid reaction , iron, metal, normalising , pearlite , recrystallisation , steel",Metal or alloy,Fe-C-X,"Fe, C 0.2 (wt%)",,,Normalised 1000 ÂºC,,Nital,Reflected light microscopy,400 μm,"Low carbon steel with a microstructure consisting mostly of ferrite with the darker pearlite regions around the ferrite grains. Upon cooling the steel the ferrite forms initially, either on austenite grain boundaries or inclusions. This causes carbon to be partitioned into the austenite. Eventually the remaining austenite will be at the eutectoid condition and the transformation to pearlite will then take place. This sample has been normalised, removing the directionality caused by casting",Dr R F Cochrane,"Department of Materials, University of Leeds",https://www.doitpoms.ac.uk/miclib/micrographs/large/000211.jpg,./miclib_output/images/000211.jpg,https://www.doitpoms.ac.uk/miclib/micrograph_record.php?id=211
212,Normalised carbon steel,"alloy , carbon, eutectoid reaction , iron, metal, pearlite , recrystallisation , steel",Metal or alloy,Fe-C-X,"Fe, C 0.2 (wt%)",,,Normalised 1000 ÂºC,,Nital,Reflected light microscopy,200 μm,"Low carbon steel with a microstructure consisting mostly of ferrite with the darker pearlite regions around the ferrite grains. Upon cooling the steel the ferrite forms initially, either on austenite grain boundaries or inclusions. This causes carbon to be partitioned into the austenite. Eventually the remaining austenite will be at the eutectoid condition and the transformation to pearlite will then take place. This sample has been normalised, removing the directionality caused by casting.",Dr R F Cochrane,"Department of Materials, University of Leeds",https://www.doitpoms.ac.uk/miclib/micrographs/large/000212.jpg,./miclib_output/images/000212.jpg,https://www.doitpoms.ac.uk/miclib/micrograph_record.php?id=212
213,Normalised carbon steel,"alloy , carbon, eutectoid reaction , iron, metal, pearlite , steel",Metal or alloy,Fe-C-X,"Fe, C 0.15 (wt%)",,,Normalised fast cool,,Nital,Reflected light microscopy,800 μm,"Low carbon steel with a microstructure consisting mostly of ferrite with the darker pearlite regions around the ferrite grains. Upon cooling the steel the ferrite forms initially, either on austenite grain boundaries or inclusions. This causes carbon to be partitioned into the austenite. Eventually the remaining austenite will be at the eutectoid condition and the transformation to pearlite will then take place.",Dr R F Cochrane,"Department of Materials, University of Leeds",https://www.doitpoms.ac.uk/miclib/micrographs/large/000213.jpg,./miclib_output/images/000213.jpg,https://www.doitpoms.ac.uk/miclib/micrograph_record.php?id=213
214,Normalised carbon steel,"alloy , carbon, eutectoid reaction , iron, metal, pearlite , steel",Metal or alloy,Fe-C-X,"Fe, C 0.15 (wt%)",,,Normalised fast cool,,Nital,Reflected light microscopy,400 μm,"Low carbon steel with a microstructure consisting mostly of ferrite with the darker pearlite regions around the ferrite grains. Upon cooling the steel the ferrite forms initially, either on austenite grain boundaries or inclusions. This causes carbon to be partitioned into the austenite. Eventually the remaining austenite will be at the eutectoid condition and the transformation to pearlite will then take place.",Dr R F Cochrane,"Department of Materials, University of Leeds",https://www.doitpoms.ac.uk/miclib/micrographs/large/000214.jpg,./miclib_output/images/000214.jpg,https://www.doitpoms.ac.uk/miclib/micrograph_record.php?id=214
215,Normalised carbon steel,"alloy , carbon, eutectoid reaction , iron, metal, pearlite , steel",Metal or alloy,Fe-C-X,"Fe, C 0.08 (wt%)",,,Normalised,,Nital,Reflected light microscopy,400 μm,"Low carbon steel with a microstructure consisting mostly of ferrite with the darker pearlite regions around the ferrite grains. Upon cooling the steel the ferrite forms initially, either on austenite grain boundaries or inclusions. This causes carbon to be partitioned into the austenite. Eventually the remaining austenite will be at the eutectoid condition and the transformation to pearlite will then take place. Micrograph was taken transverse to direction of casting, therefore no directionality is seen.",Dr R F Cochrane,"Department of Materials, University of Leeds",https://www.doitpoms.ac.uk/miclib/micrographs/large/000215.jpg,./miclib_output/images/000215.jpg,https://www.doitpoms.ac.uk/miclib/micrograph_record.php?id=215
216,Normalised carbon steel,"alloy , carbon, eutectoid reaction , iron, metal, pearlite , steel",Metal or alloy,Fe-C-X,"Fe, C 0.08 (wt%)",,,Normalised,,Nital,Reflected light microscopy,200 μm,"Low carbon steel with a microstructure consisting mostly of ferrite with the darker pearlite regions around the ferrite grains. Upon cooling the steel the ferrite forms initially, either on austenite grain boundaries or inclusions. This causes carbon to be partitioned into the austenite. Eventually the remaining austenite will be at the eutectoid condition and the transformation to pearlite will then take place.",Dr R F Cochrane,"Department of Materials, University of Leeds",https://www.doitpoms.ac.uk/miclib/micrographs/large/000216.jpg,./miclib_output/images/000216.jpg,https://www.doitpoms.ac.uk/miclib/micrograph_record.php?id=216
217,Low carbon steel normalised at 950°C,"alloy , carbon, iron, metal, steel",Metal or alloy,Fe-C-X,"Fe, C very low (wt%)",,,Normalised 950°C,,Nital,Reflected light microscopy,400 μm,"Wrought iron contains a very low amount of carbon. The resulting microstructure is therefore virtually all of the ferrite phase, since upon reaching the eutectoid temperature virtually all of the austenite will have transformed to ferrite. Some stringers of slag remain trapped in the solidified product.",Dr R F Cochrane,"Department of Materials, University of Leeds",https://www.doitpoms.ac.uk/miclib/micrographs/large/000217.jpg,./miclib_output/images/000217.jpg,https://www.doitpoms.ac.uk/miclib/micrograph_record.php?id=217
218,Low carbon steel normalised at 950°C,"alloy , carbon, iron, metal, steel",Metal or alloy,Fe-C-X,"Fe, C very low (wt%)",,,Normalised 950°C,,Nital,Reflected light microscopy,100 μm,"Wrought iron contains a very low amount of carbon. The resulting microstructure is therefore virtually all of the ferrite phase, since upon reaching the eutectoid temperature virtually all of the austenite will have transformed to ferrite. Some stringers of slag remain trapped in the solidified product.",Dr R F Cochrane,"Department of Materials, University of Leeds",https://www.doitpoms.ac.uk/miclib/micrographs/large/000218.jpg,./miclib_output/images/000218.jpg,https://www.doitpoms.ac.uk/miclib/micrograph_record.php?id=218
219,Low carbon steel from wood screw thread.,"alloy , carbon, iron, metal, steel",Metal or alloy,Fe-C-X,"Fe, C very low (wt%)",,,Rolled,,Nital,Reflected light microscopy,800 μm,"Low carbon steel. The resulting microstructure is therefore virtually all of the ferrite phase, since upon reaching the eutectoid temperature virtually all of the austenite will have transformed to ferrite. This sample is taken from the thread of a wood screw, some directionality is observable due to the shaping of the item.",Dr R F Cochrane,"Department of Materials, University of Leeds",https://www.doitpoms.ac.uk/miclib/micrographs/large/000219.jpg,./miclib_output/images/000219.jpg,https://www.doitpoms.ac.uk/miclib/micrograph_record.php?id=219
220,Low carbon steel from wood screw thread.,"alloy , carbon, iron, metal, steel",Metal or alloy,Fe-C-X,"Fe, C very low (wt%)",,,Rolled,,Nital,Reflected light microscopy,400 μm,"Low carbon steel. The resulting microstructure is therefore virtually all of the ferrite phase, since upon reaching the eutectoid temperature virtually all of the austenite will have transformed to ferrite. This sample is taken from the thread of a wood screw, some directionality is observable due to the shaping of the item.",Dr R F Cochrane,"Department of Materials, University of Leeds",https://www.doitpoms.ac.uk/miclib/micrographs/large/000220.jpg,./miclib_output/images/000220.jpg,https://www.doitpoms.ac.uk/miclib/micrograph_record.php?id=220
221,Low carbon steel from bottom of wood screw.,"alloy , carbon, iron, metal, steel",Metal or alloy,Fe-C-X,"Fe, C very low (wt%)",,,Rolled,,Nital,Reflected light microscopy,400 μm,"Low carbon steel. The resulting microstructure is therefore virtually all of the ferrite phase, since upon reaching the eutectoid temperature virtually all of the austenite will have transformed to ferrite. This sample is taken from the bottom of a wood screw, some directionality is observable due to the item being rolled.",Dr R F Cochrane,"Department of Materials, University of Leeds",https://www.doitpoms.ac.uk/miclib/micrographs/large/000221.jpg,./miclib_output/images/000221.jpg,https://www.doitpoms.ac.uk/miclib/micrograph_record.php?id=221
222,Low carbon steel from bottom of wood screw.,"alloy , carbon, iron, metal, steel",Metal or alloy,Fe-C-X,"Fe, C very low (wt%)",,,Rolled,,Nital,Reflected light microscopy,800 μm,"Low carbon steel. The resulting microstructure is therefore virtually all of the ferrite phase, since upon reaching the eutectoid temperature virtually all of the austenite will have transformed to ferrite. This sample is taken from the bottom of a wood screw, some directionality is observable due to the item being rolled.",Dr R F Cochrane,"Department of Materials, University of Leeds",https://www.doitpoms.ac.uk/miclib/micrographs/large/000222.jpg,./miclib_output/images/000222.jpg,https://www.doitpoms.ac.uk/miclib/micrograph_record.php?id=222
223,Annealed low carbon steel with carbides,"alloy , carbide, iron, metal",Metal or alloy,Fe-C-X,"Fe, C low (wt%)",,,Annealed 1050 ÂºC,,Nital,Reflected light microscopy,400 μm,Virtually pure iron consisting of the ferrite phase. Note also the presence of carbides which are formed by the trace presence of an element which is a stronger carbide former than iron.,Dr R F Cochrane,"Department of Materials, University of Leeds",https://www.doitpoms.ac.uk/miclib/micrographs/large/000223.jpg,./miclib_output/images/000223.jpg,https://www.doitpoms.ac.uk/miclib/micrograph_record.php?id=223
224,Annealed low carbon steel with carbides,"alloy , carbide, iron, metal",Metal or alloy,Fe-C-X,"Fe, C low (wt%)",,,Annealed 1050 ÂºC,,Nital,Reflected light microscopy,200 μm,Virtually pure iron consisting of the ferrite phase. Note also the presence of carbides which are formed by the trace presence of an element which is a stronger carbide former than iron.,Dr R F Cochrane,"Department of Materials, University of Leeds",https://www.doitpoms.ac.uk/miclib/micrographs/large/000224.jpg,./miclib_output/images/000224.jpg,https://www.doitpoms.ac.uk/miclib/micrograph_record.php?id=224
225,Normalised steel,"alloy , carbon, hypoeutectoid , iron, metal, pearlite , steel",Metal or alloy,Fe-C-X,"Fe, C 0.55 (wt%)",,,Normalised,,Nital,Reflected light microscopy,400 μm,"A hypoeutectoid alloy steel, normalised, producing a microstructure of allotriomorphic ferrite nucleated on the prior austenite grain boundaries, with the remainder pearlite.",Dr R F Cochrane,"Department of Materials, University of Leeds",https://www.doitpoms.ac.uk/miclib/micrographs/large/000225.jpg,./miclib_output/images/000225.jpg,https://www.doitpoms.ac.uk/miclib/micrograph_record.php?id=225
226,Normalised steel,"alloy , carbon, hypoeutectoid , iron, metal, pearlite , steel",Metal or alloy,Fe-C-X,"Fe, C 0.55 (wt%)",,,Normalised,,Nital,Reflected light microscopy,200 μm,"A hypoeutectoid alloy steel, normalised, producing a microstructure of allotriomorphic ferrite nucleated on the prior austenite grain boundaries, with the remainder pearlite.",Dr R F Cochrane,"Department of Materials, University of Leeds",https://www.doitpoms.ac.uk/miclib/micrographs/large/000226.jpg,./miclib_output/images/000226.jpg,https://www.doitpoms.ac.uk/miclib/micrograph_record.php?id=226
227,Normalised steel,"alloy , carbon, hypoeutectoid , iron, metal, pearlite , steel",Metal or alloy,Fe-C-X,"Fe, C 0.4 (wt%)",,,Normalised,,Nital,Reflected light microscopy,400 μm,"A hypoeutectoid alloy steel, normalised, producing a microstructure of allotriomorphic ferrite nucleated on the prior austenite grain boundaries, with the remainder pearlite.",Dr R F Cochrane,"Department of Materials, University of Leeds",https://www.doitpoms.ac.uk/miclib/micrographs/large/000227.jpg,./miclib_output/images/000227.jpg,https://www.doitpoms.ac.uk/miclib/micrograph_record.php?id=227
228,Normalised steel,"alloy , carbon, hypoeutectoid , iron, metal, pearlite , steel",Metal or alloy,Fe-C-X,"Fe, C 0.4 (wt%)",,,Normalised,,Nital,Reflected light microscopy,100 μm,"A hypoeutectoid alloy steel, normalised, producing a microstructure of allotriomorphic ferrite nucleated on the prior austenite grain boundaries, with the remainder pearlite.",Dr R F Cochrane,"Department of Materials, University of Leeds",https://www.doitpoms.ac.uk/miclib/micrographs/large/000228.jpg,./miclib_output/images/000228.jpg,https://www.doitpoms.ac.uk/miclib/micrograph_record.php?id=228
229,Normalised steel,"alloy , carbon, hypoeutectoid , iron, metal, pearlite , steel",Metal or alloy,Fe-C-X,"Fe, C 0.5 (wt%)",,,Normalised,,Nital,Reflected light microscopy,400 μm,"A hypoeutectoid alloy steel, normalised, producing a microstructure of allotriomorphic ferrite nucleated on the prior austenite grain boundaries, with the remainder pearlite.",Dr R F Cochrane,"Department of Materials, University of Leeds",https://www.doitpoms.ac.uk/miclib/micrographs/large/000229.jpg,./miclib_output/images/000229.jpg,https://www.doitpoms.ac.uk/miclib/micrograph_record.php?id=229
230,Normalised steel,"alloy , carbon, hypoeutectoid , iron, metal, pearlite , steel",Metal or alloy,Fe-C-X,"Fe, C 0.5 (wt%)",,,Normalised,,Nital,Reflected light microscopy,200 μm,"A hypoeutectoid alloy steel, normalised, producing a microstructure of allotriomorphic ferrite nucleated on the prior austenite grain boundaries, with the remainder pearlite.",Dr R F Cochrane,"Department of Materials, University of Leeds",https://www.doitpoms.ac.uk/miclib/micrographs/large/000230.jpg,./miclib_output/images/000230.jpg,https://www.doitpoms.ac.uk/miclib/micrograph_record.php?id=230
231,Normalised steel,"alloy , carbon, hypoeutectoid , iron, metal, pearlite , steel",Metal or alloy,Fe-C-X,"Fe, C 0.6 (wt%)",,,Normalised,,Nital,Reflected light microscopy,400 μm,"A hypoeutectoid alloy steel, normalised, producing a microstructure of allotriomorphic ferrite nucleated on the prior austenite grain boundaries, with the remainder pearlite.",Dr R F Cochrane,"Department of Materials, University of Leeds",https://www.doitpoms.ac.uk/miclib/micrographs/large/000231.jpg,./miclib_output/images/000231.jpg,https://www.doitpoms.ac.uk/miclib/micrograph_record.php?id=231
232,Normalised steel,"alloy , carbon, hypoeutectoid , iron, metal, pearlite , steel",Metal or alloy,Fe-C-X,"Fe, C 0.6 (wt%)",,,Normalised,,Nital,Reflected light microscopy,100 μm,"A hypoeutectoid alloy steel, normalised, producing a microstructure of allotriomorphic ferrite nucleated on the prior austenite grain boundaries, with the remainder pearlite.",Dr R F Cochrane,"Department of Materials, University of Leeds",https://www.doitpoms.ac.uk/miclib/micrographs/large/000232.jpg,./miclib_output/images/000232.jpg,https://www.doitpoms.ac.uk/miclib/micrograph_record.php?id=232
233,"Hypoeutectoid steel, normalised at 1100°C","alloy , carbon, hypoeutectoid , iron, metal, pearlite , steel",Metal or alloy,Fe-C-X,"Fe, C 0.4 (wt%)",,,Normalised 1100°C,,Nital,Reflected light microscopy,400 μm,"A hypoeutectoid alloy (carbon composition less than eutectoid). The first phase formed upon cooling from the austenite phase field is proeutectoid ferrite. Due to the lower solubility of carbon in ferrite, carbon is partitioned into the remaining austenite. At the eutectoid point the remaining carbon enriched austenite transforms to pearlite (a mixture of ferrite and cementite) which is the darker region of the micrograph. The proportion of pearlite is dependent upon the overall composition.

The ferrite (light areas) is a good example of an allotriomorphic ferrite. This means that its shape does not reflect its internal crystalline symmetry as it nucleates on the austenite grain boundaries and hence follows the shape of the boundaries, the remaining austenite within the ferrite then transforms to pearlite, and is surrounded by the ferrite. The large size of the areas of pearlite arises due to the high normalisation temperature which causes the austenite grains to grow large.",Dr R F Cochrane,"Department of Materials, University of Leeds",https://www.doitpoms.ac.uk/miclib/micrographs/large/000233.jpg,./miclib_output/images/000233.jpg,https://www.doitpoms.ac.uk/miclib/micrograph_record.php?id=233
234,"Hypoeutectoid steel, normalised at 1100°C","alloy , carbon, hypoeutectoid , iron, metal, pearlite , steel",Metal or alloy,Fe-C-X,"Fe, C 0.4 (wt%)",,,Normalised 1100°C,,Nital,Reflected light microscopy,200 μm,"A hypoeutectoid alloy (carbon composition less than eutectoid). The first phase formed upon cooling from the austenite phase field is proeutectoid ferrite. Due to the lower solubility of carbon in ferrite, carbon is partitioned into the remaining austenite. At the eutectoid point the remaining carbon enriched austenite transforms to pearlite (a mixture of ferrite and cementite) which is the darker region of the micrograph. The proportion of pearlite is dependent upon the overall composition.

The ferrite (light areas) is a good example of an allotriomorphic ferrite. This means that its shape does not reflect its internal crystalline symmetry as it nucleates on the austenite grain boundaries and hence follows the shape of the boundaries, the remaining austenite within the ferrite then transforms to pearlite, and is surrounded by the ferrite. The large size of the areas of pearlite arises due to the high normalisation temperature which causes the austenite grains to grow large.",Dr R F Cochrane,"Department of Materials, University of Leeds",https://www.doitpoms.ac.uk/miclib/micrographs/large/000234.jpg,./miclib_output/images/000234.jpg,https://www.doitpoms.ac.uk/miclib/micrograph_record.php?id=234
235,"Hypoeutectoid steel, normalised at 950°C","alloy , carbon, hypoeutectoid , iron, metal, pearlite , steel",Metal or alloy,Fe-C-X,"Fe, C 0.4 (wt%)",,,Normalised 950°C,,Nital,Reflected light microscopy,400 μm,"A hypoeutectoid alloy (carbon composition less than eutectoid). The first phase formed upon cooling from the austenite phase field is proeutectoid ferrite. Due to the lower solubility of carbon in ferrite, carbon is partitioned into the remaining austenite. At the eutectoid point the remaining carbon enriched austenite transforms to pearlite (a mixture of ferrite and cementite) which is the darker region of the micrograph. The proportion of pearlite is dependent upon the overall composition.

The ferrite (light areas) is a good example of an allotriomorphic ferrite. This means that its shape does not reflect its internal crystalline symmetry as it nucleates on the austenite grain boundaries and hence follows the shape of the boundaries, the remaining austenite within the ferrite then transforms to pearlite, and is surrounded by the ferrite.",Dr R F Cochrane,"Department of Materials, University of Leeds",https://www.doitpoms.ac.uk/miclib/micrographs/large/000235.jpg,./miclib_output/images/000235.jpg,https://www.doitpoms.ac.uk/miclib/micrograph_record.php?id=235
236,"Hypoeutectoid steel, normalised at 950°C","alloy , carbon, hypoeutectoid , iron, metal, pearlite , steel",Metal or alloy,Fe-C-X,"Fe, C 0.4 (wt%)",,,Normalised 950°C,,Nital,Reflected light microscopy,100 μm,"A hypoeutectoid alloy (carbon composition less than eutectoid). The first phase formed upon cooling from the austenite phase field is proeutectoid ferrite. Due to the lower solubility of carbon in ferrite, carbon is partitioned into the remaining austenite. At the eutectoid point the remaining carbon enriched austenite transforms to pearlite (a mixture of ferrite and cementite) which is the darker region of the micrograph. The proportion of pearlite is dependent upon the overall composition.

The ferrite (light areas) is a good example of an allotriomorphic ferrite. This means that its shape does not reflect its internal crystalline symmetry as it nucleates on the austenite grain boundaries and hence follows the shape of the boundaries, the remaining austenite within the ferrite then transforms to pearlite, and is surrounded by the ferrite.",Dr R F Cochrane,"Department of Materials, University of Leeds",https://www.doitpoms.ac.uk/miclib/micrographs/large/000236.jpg,./miclib_output/images/000236.jpg,https://www.doitpoms.ac.uk/miclib/micrograph_record.php?id=236
237,"Hypoeutectoid steel, normalised at 950°C","alloy , carbon, hypoeutectoid , iron, metal, pearlite , steel",Metal or alloy,Fe-C-X,"Fe, C 0.4 (wt%)",,,Normalised 950°C,,Nital,Reflected light microscopy,400 μm,"A hypoeutectoid alloy (carbon composition less than eutectoid). The first phase formed upon cooling from the austenite phase field is proeutectoid ferrite. Due to the lower solubility of carbon in ferrite, carbon is partitioned into the remaining austenite. At the eutectoid point the remaining carbon enriched austenite transforms to pearlite (a mixture of ferrite and cementite) which is the darker region of the micrograph. The proportion of pearlite is dependent upon the overall composition.

The ferrite (light areas) is a good example of an allotriomorphic ferrite. This means that its shape does not reflect its internal crystalline symmetry as it nucleates on the austenite grain boundaries and hence follows the shape of the boundaries, the remaining austenite within the ferrite then transforms to pearlite, and is surrounded by the ferrite.",Dr R F Cochrane,"Department of Materials, University of Leeds",https://www.doitpoms.ac.uk/miclib/micrographs/large/000237.jpg,./miclib_output/images/000237.jpg,https://www.doitpoms.ac.uk/miclib/micrograph_record.php?id=237
238,"Hypoeutectoid steel, normalised at 950°C","alloy , carbon, hypoeutectoid , iron, metal, pearlite , steel",Metal or alloy,Fe-C-X,"Fe, C 0.4 (wt%)",,,Normalised 950°C,,Nital,Reflected light microscopy,100 μm,"A hypoeutectoid alloy (carbon composition less than eutectoid). The first phase formed upon cooling from the austenite phase field is proeutectoid ferrite. Due to the lower solubility of carbon in ferrite, carbon is partitioned into the remaining austenite. At the eutectoid point the remaining carbon enriched austenite transforms to pearlite (a mixture of ferrite and cementite) which is the darker region of the micrograph. The proportion of pearlite is dependent upon the overall composition.

The ferrite (light areas) is a good example of an allotriomorphic ferrite. This means that its shape does not reflect its internal crystalline symmetry as it nucleates on the austenite grain boundaries and hence follows the shape of the boundaries, the remaining austenite within the ferrite then transforms to pearlite, and is surrounded by the ferrite.",Dr R F Cochrane,"Department of Materials, University of Leeds",https://www.doitpoms.ac.uk/miclib/micrographs/large/000238.jpg,./miclib_output/images/000238.jpg,https://www.doitpoms.ac.uk/miclib/micrograph_record.php?id=238
239,"Fe, C 0.4, Mn 0.8 (wt%) steel, normalised","alloy , carbon, hypoeutectoid , iron, metal, pearlite , steel",Metal or alloy,Fe-C-X,"Fe, C 0.4, Mn 0.8 (wt%)","BS 080M40, formerly En 8",,Normalised 800 ÂºC,,Nital,Reflected light microscopy,400 μm,"A hypoeutectoid alloy (carbon composition less than eutectoid). The first phase formed upon cooling from the austenite phase field is proeutectoid ferrite. Due to the lower solubility of carbon in ferrite, carbon is partitioned into the remaining austenite. At the eutectoid point the remaining carbon enriched austenite transforms to pearlite (a mixture of ferrite and cementite) which is the darker region of the micrograph. The proportion of pearlite is dependent upon the overall composition.

The ferrite (light areas) is a good example of an allotriomorphic ferrite. This means that its shape does not reflect its internal crystalline symmetry as it nucleates on the austenite grain boundaries and hence follows the shape of the boundaries, the remaining austenite within the ferrite then transforms to pearlite, and is surrounded by the ferrite.",Dr R F Cochrane,"Department of Materials, University of Leeds",https://www.doitpoms.ac.uk/miclib/micrographs/large/000239.jpg,./miclib_output/images/000239.jpg,https://www.doitpoms.ac.uk/miclib/micrograph_record.php?id=239
240,"Fe, C 0.4, Mn 0.8 (wt%) steel, normalised","alloy , carbon, hypoeutectoid , iron, metal, pearlite , steel",Metal or alloy,Fe-C-X,"Fe, C 0.4, Mn 0.8 (wt%)","BS 080M40, formerly En 8",,Normalised 800 ÂºC,,Nital,Reflected light microscopy,100 μm,"A hypoeutectoid alloy (carbon composition less than eutectoid). The first phase formed upon cooling from the austenite phase field is proeutectoid ferrite. Due to the lower solubility of carbon in ferrite, carbon is partitioned into the remaining austenite. At the eutectoid point the remaining carbon enriched austenite transforms to pearlite (a mixture of ferrite and cementite) which is the darker region of the micrograph. The proportion of pearlite is dependent upon the overall composition.

The ferrite (light areas) is a good example of an allotriomorphic ferrite. This means that its shape does not reflect its internal crystalline symmetry as it nucleates on the austenite grain boundaries and hence follows the shape of the boundaries, the remaining austenite within the ferrite then transforms to pearlite, and is surrounded by the ferrite.",Dr R F Cochrane,"Department of Materials, University of Leeds",https://www.doitpoms.ac.uk/miclib/micrographs/large/000240.jpg,./miclib_output/images/000240.jpg,https://www.doitpoms.ac.uk/miclib/micrograph_record.php?id=240
241,"Fe, C 0.3 (wt%) steel, spheroidised carbide","alloy , carbon, hypoeutectoid , iron, metal, pearlite , steel",Metal or alloy,Fe-C-X,"Fe, C 0.3 (wt%)",,,Spheroidised,,Nital,Reflected light microscopy,400 μm,"A hypoeutectoid alloy (composition less than eutectoid). The first phase formed upon cooling from the austenite phase field is proeutectoid ferrite. Due to the lower solubility of carbon in ferrite, carbon is partitioned into the remaining austenite. At the eutectic point the remaining carbon-enriched austenite transforms to pearlite (a mixture of ferrite and cementite), which is the darker region of the micrograph. The proportion of pearlite is dependent upon the overall composition.

Subsequent to casting the sample was annealed for a long period just below the transformation range. This induces the cementite to take on a spherical appearance. This results in a softer and more ductile alloy. This process is known as spheroidisation. The changes to the morphology of the cementite cannot be seen clearly in this micrograph, but they are more apparent at higher magnification (see micrograph 242).",Dr R F Cochrane,"Department of Materials, University of Leeds",https://www.doitpoms.ac.uk/miclib/micrographs/large/000241.jpg,./miclib_output/images/000241.jpg,https://www.doitpoms.ac.uk/miclib/micrograph_record.php?id=241
242,"Fe, C 0.3 (wt%) steel, spheroidised carbide","alloy , carbon, hypoeutectoid , iron, metal, pearlite , steel",Metal or alloy,Fe-C-X,"Fe, C 0.3 (wt%)",,,Spheroidised,,Nital,Reflected light microscopy,100 μm,"A hypoeutectoid alloy (composition less than eutectoid). The first phase formed upon cooling from the austenite phase field is proeutectoid ferrite. Due to the lower solubility of carbon in ferrite, carbon is partitioned into the remaining austenite. At the eutectic point the remaining carbon-enriched austenite transforms to pearlite (a mixture of ferrite and cementite), which is the darker region of the micrograph. The proportion of pearlite is dependent upon the overall composition.

Subsequent to casting the sample was annealed for a long period just below the transformation range. This induces the cementite to take on a spherical appearance. This results in a softer and more ductile alloy. This process is known as spheroidisation. The changes to the morphology of the cementite, compared with the normal plate-like appearance in freshly-formed pearlite, are clearly visible in this micrograph.",Dr R F Cochrane,"Department of Materials, University of Leeds",https://www.doitpoms.ac.uk/miclib/micrographs/large/000242.jpg,./miclib_output/images/000242.jpg,https://www.doitpoms.ac.uk/miclib/micrograph_record.php?id=242
243,"Fe, C 1.3 (wt%) steel, annealed at 1100°C","alloy , annealing , carbon, hypereutectoid , iron, metal, steel",Metal or alloy,Fe-C-X,"Fe, C 1.3 (wt%)",,,Annealed 1100°C,,Nital,Reflected light microscopy,400 μm,"An example of a hypereutectoid steel (one that has a carbon composition above that of the eutectic). Upon cooling from the austenite field, the first phase to form is cementite on the austenite grain boundaries. This partitions iron and at the eutectic composition pearlite is formed from the remaining enriched austenite.",Dr R F Cochrane,"Department of Materials, University of Leeds",https://www.doitpoms.ac.uk/miclib/micrographs/large/000243.jpg,./miclib_output/images/000243.jpg,https://www.doitpoms.ac.uk/miclib/micrograph_record.php?id=243
244,"Fe, C 1.3 (wt%) steel, annealed at 1100°C","alloy , annealing , carbon, hypereutectoid , iron, metal, steel",Metal or alloy,Fe-C-X,"Fe, C 1.3 (wt%)",,,Annealed 1100°C,,Nital,Reflected light microscopy,100 μm,"An example of a hypereutectoid steel (one that has a carbon composition above that of the eutectic). Upon cooling from the austenite field, the first phase to form is cementite on the austenite grain boundaries. This partitions iron and at the eutectic composition pearlite is formed from the remaining enriched austenite.",Dr R F Cochrane,"Department of Materials, University of Leeds",https://www.doitpoms.ac.uk/miclib/micrographs/large/000244.jpg,./miclib_output/images/000244.jpg,https://www.doitpoms.ac.uk/miclib/micrograph_record.php?id=244
245,"Fe, C 1.3 (wt%) steel, normalised at 1050°C","alloy , carbon, hypereutectoid , iron, metal, normalising , steel",Metal or alloy,Fe-C-X,"Fe, C 1.3 (wt%)",,,Normalised 1050°C,,Nital,Reflected light microscopy,400 μm,"An example of a hypereutectoid steel (one that has a carbon composition above that of the eutectic). Upon cooling from the austenite field, the first phase to form is cementite on the austenite grain boundaries. This partitions iron and at the eutectic composition pearlite is formed from the remaining enriched austenite.",Dr R F Cochrane,"Department of Materials, University of Leeds",https://www.doitpoms.ac.uk/miclib/micrographs/large/000245.jpg,./miclib_output/images/000245.jpg,https://www.doitpoms.ac.uk/miclib/micrograph_record.php?id=245
246,"Fe, C 1.3 (wt%) steel, normalised at 1050°C","alloy , carbon, hypereutectoid , iron, metal, normalising , steel",Metal or alloy,Fe-C-X,"Fe, C 1.3 (wt%)",,,Normalised 1050°C,,Nital,Reflected light microscopy,200 μm,"An example of a hypereutectoid steel (one that has a carbon composition above that of the eutectic). Upon cooling from the austenite field, the first phase to form is cementite on the austenite grain boundaries. This partitions iron and at the eutectic composition pearlite is formed from the remaining enriched austenite.",Dr R F Cochrane,"Department of Materials, University of Leeds",https://www.doitpoms.ac.uk/miclib/micrographs/large/000246.jpg,./miclib_output/images/000246.jpg,https://www.doitpoms.ac.uk/miclib/micrograph_record.php?id=246
247,"Fe, C 1.3 (wt%) steel, normalised at 1050°C","alloy , carbon, hypereutectoid , iron, metal, normalising , steel",Metal or alloy,Fe-C-X,"Fe, C 1.3 (wt%)",,,Normalised 1050°C,,Nital,Reflected light microscopy,100 μm,"An example of a hypereutectoid steel (one that has a carbon composition above that of the eutectic). Upon cooling from the austenite field, the first phase to form is cementite on the austenite grain boundaries. This partitions iron and at the eutectic composition pearlite is formed from the remaining enriched austenite.",Dr R F Cochrane,"Department of Materials, University of Leeds",https://www.doitpoms.ac.uk/miclib/micrographs/large/000247.jpg,./miclib_output/images/000247.jpg,https://www.doitpoms.ac.uk/miclib/micrograph_record.php?id=247
248,"Fe, C 1.3 (wt%) steel, annealed at 1000°C","alloy , carbon, hypereutectoid , iron, metal, normalising , steel",Metal or alloy,Fe-C-X,"Fe, C 1.3 (wt%)",,,Normalised 1000°C,,Nital,Reflected light microscopy,400 μm,"An example of a hypereutectoid steel (one that has a carbon composition above that of the eutectic). Upon cooling from the austenite field, the first phase to form is cementite on the austenite grain boundaries. This partitions iron and at the eutectic composition pearlite is formed from the remaining enriched austenite.",Dr R F Cochrane,"Department of Materials, University of Leeds",https://www.doitpoms.ac.uk/miclib/micrographs/large/000248.jpg,./miclib_output/images/000248.jpg,https://www.doitpoms.ac.uk/miclib/micrograph_record.php?id=248
249,"Fe, C 1.3 (wt%) steel, annealed at 1000°C","alloy , carbon, hypereutectoid , iron, metal, normalising , steel",Metal or alloy,Fe-C-X,"Fe, C 1.3 (wt%)",,,Normalised 1000°C,,Nital,Reflected light microscopy,200 μm,"An example of a hypereutectoid steel (one that has a carbon composition above that of the eutectic). Upon cooling from the austenite field, the first phase to form is cementite on the austenite grain boundaries. This partitions iron and at the eutectic composition pearlite is formed from the remaining enriched austenite.",Dr R F Cochrane,"Department of Materials, University of Leeds",https://www.doitpoms.ac.uk/miclib/micrographs/large/000249.jpg,./miclib_output/images/000249.jpg,https://www.doitpoms.ac.uk/miclib/micrograph_record.php?id=249
250,"Fe, C 1.3 (wt%) steel, annealed at 1000°C","alloy , carbon, hypereutectoid , iron, metal, normalising , steel",Metal or alloy,Fe-C-X,"Fe, C 1.3 (wt%)",,,Normalised 1000°C,,Nital,Reflected light microscopy,100 μm,"An example of a hypereutectoid steel (one that has a carbon composition above that of the eutectic). Upon cooling from the austenite field, the first phase to form is cementite on the austenite grain boundaries. This partitions iron and at the eutectic composition pearlite is formed from the remaining enriched austenite.",Dr R F Cochrane,"Department of Materials, University of Leeds",https://www.doitpoms.ac.uk/miclib/micrographs/large/000250.jpg,./miclib_output/images/000250.jpg,https://www.doitpoms.ac.uk/miclib/micrograph_record.php?id=250
251,"Fe, C 0.8 (wt%) steel, eutectoid transformation, normalised at 900ÂºC","alloy , carbon, eutectoid reaction , iron, metal, steel",Metal or alloy,Fe-C-X,"Fe, C 0.8 (wt%)",,,Normalised 900 ÂºC,,Nital,Reflected light microscopy,400 μm,"This steel is of the eutectoid composition. Once the temperature is lowered below the eutectoid temperature the steel becomes simultaneously supersaturated with both ferrite and cementite. A eutectoid transformation results (g to a + Fe3C). The resultant microstructure, known as pearlite, comprises lamellae of cementite (dark) embedded in ferrite (white). The platelets are parallel to each other and do not follow a specific crystallographic direction.",Dr R F Cochrane,"Department of Materials, University of Leeds",https://www.doitpoms.ac.uk/miclib/micrographs/large/000251.jpg,./miclib_output/images/000251.jpg,https://www.doitpoms.ac.uk/miclib/micrograph_record.php?id=251
