Repository: Subham2507/mic_hackathon

# Microscopy Image Analysis with CLIP & Vision-Language Models

A hackathon project for automated microscopy technique classification and material categorization using CLIP embeddings and Vision-Language Models (VLMs).

## 🔬 Project Overview

This project implements zero-shot and few-shot learning approaches to: 
- **Classify microscopy techniques** (SEM, TEM, AFM, Optical/Reflected Light Microscopy)
- **Categorize material types** (Metal/Alloy, Ceramic, Polymer, Composite, Fracture)
- **Perform semantic search** on microscopy images using natural language queries
- **Visualize embedding spaces** using UMAP dimensionality reduction

File: micrographs_metadata.csv (part 6 of 19)
micrograph_no,brief_description,keywords,categories,system,composition,standard_codes,reaction,processing,applications,sample_preparation,technique,length_bar,further_information,contributor,organisation,image_url,image_local_path,page_url
252,"Fe, C 0.8 (wt%) steel, eutectoid transformation, normalised at 900ÂºC","alloy , carbon, eutectoid reaction , iron, metal, steel",Metal or alloy,Fe-C-X,"Fe, C 0.8 (wt%)",,,Normalised 900 ÂºC,,Nital,Reflected light microscopy,100 μm,"This steel is of the eutectoid composition. Once the temperature is lowered below the eutectoid temperature the steel becomes simultaneously supersaturated with both ferrite and cementite. A eutectoid transformation results (g to a + Fe3C). The resultant microstructure, known as pearlite, comprises lamellae of cementite (dark) embedded in ferrite (white). The platelets are parallel to each other and do not follow a specific crystallographic direction.",Dr R F Cochrane,"Department of Materials, University of Leeds",https://www.doitpoms.ac.uk/miclib/micrographs/large/000252.jpg,./miclib_output/images/000252.jpg,https://www.doitpoms.ac.uk/miclib/micrograph_record.php?id=252
253,"Fe, C 1 (wt%) steel, normalised hypereutectoid","alloy , carbon, hypereutectoid , iron, metal, normalising , steel",Metal or alloy,Fe-C-X,"Fe, C 1.0 (wt%)",,,Normalised,,Nital,Reflected light microscopy,400 μm,"An example of a hypereutectoid steel (one that has a carbon composition above that of the eutectic). Upon cooling from the austenite field, the first phase to form is cementite on the austenite grain boundaries. This partitions iron and at the eutectic composition pearlite is formed from the remaining enriched austenite.",Dr R F Cochrane,"Department of Materials, University of Leeds",https://www.doitpoms.ac.uk/miclib/micrographs/large/000253.jpg,./miclib_output/images/000253.jpg,https://www.doitpoms.ac.uk/miclib/micrograph_record.php?id=253
254,"Fe, C 1 (wt%) steel, normalised hypereutectoid","alloy , carbon, hypereutectoid , iron, metal, normalising , steel",Metal or alloy,Fe-C-X,"Fe, C 1.0 (wt%)",,,Normalised,,Nital,Reflected light microscopy,200 μm,"An example of a hypereutectoid steel (one that has a carbon composition above that of the eutectic). Upon cooling from the austenite field, the first phase to form is cementite on the austenite grain boundaries. This partitions iron and at the eutectic composition pearlite is formed from the remaining enriched austenite.",Dr R F Cochrane,"Department of Materials, University of Leeds",https://www.doitpoms.ac.uk/miclib/micrographs/large/000254.jpg,./miclib_output/images/000254.jpg,https://www.doitpoms.ac.uk/miclib/micrograph_record.php?id=254
255,"Fe, C 1.1 (wt%) steel, normalised hypereutectoid","alloy , carbon, hypereutectoid , iron, metal, normalising , steel",Metal or alloy,Fe-C-X,"Fe, C 1.1 (wt%)",,,Normalised,,Nital,Reflected light microscopy,400 μm,"An example of a hypereutectoid steel (one that has a carbon composition above that of the eutectic). Upon cooling from the austenite field, the first phase to form is cementite on the austenite grain boundaries. This partitions iron and at the eutectic composition pearlite is formed from the remaining enriched austenite.",Dr R F Cochrane,"Department of Materials, University of Leeds",https://www.doitpoms.ac.uk/miclib/micrographs/large/000255.jpg,./miclib_output/images/000255.jpg,https://www.doitpoms.ac.uk/miclib/micrograph_record.php?id=255
256,"Fe, C 1.1 (wt%) steel, normalised hypereutectoid","alloy , carbon, hypereutectoid , iron, metal, normalising , steel",Metal or alloy,Fe-C-X,"Fe, C 1.1 (wt%)",,,Normalised,,Nital,Reflected light microscopy,200 μm,"An example of a hypereutectoid steel (one that has a carbon composition above that of the eutectic). Upon cooling from the austenite field, the first phase to form is cementite on the austenite grain boundaries. This partitions iron and at the eutectic composition pearlite is formed from the remaining enriched austenite.",Dr R F Cochrane,"Department of Materials, University of Leeds",https://www.doitpoms.ac.uk/miclib/micrographs/large/000256.jpg,./miclib_output/images/000256.jpg,https://www.doitpoms.ac.uk/miclib/micrograph_record.php?id=256
257,,,,,,,,,,,,,,,,,,https://www.doitpoms.ac.uk/miclib/micrograph_record.php?id=257
258,,,,,,,,,,,,,,,,,,https://www.doitpoms.ac.uk/miclib/micrograph_record.php?id=258
259,,,,,,,,,,,,,,,,,,https://www.doitpoms.ac.uk/miclib/micrograph_record.php?id=259
260,"Eutectoid steel, normalised","alloy , carbon, eutectoid reaction , iron, metal, steel",Metal or alloy,Fe-C-X,"Fe, C 0.8 (wt%)",,,Normalised,,Nital,Reflected light microscopy,400 μm,"This steel is of the eutectoid composition. Once the temperature is lowered below the eutectoid temperature the steel becomes simultaneously supersaturated with both ferrite and cementite. A eutectoid transformation results (g to a + Fe3C). The resultant microstructure, known as pearlite, comprises lamellae of cementite (dark) embedded in ferrite (white). The platelets are parallel to each other and do not follow a specific crystallographic direction.",Dr R F Cochrane,"Department of Materials, University of Leeds",https://www.doitpoms.ac.uk/miclib/micrographs/large/000260.jpg,./miclib_output/images/000260.jpg,https://www.doitpoms.ac.uk/miclib/micrograph_record.php?id=260
261,"Eutectoid steel, normalised","alloy , carbon, eutectoid reaction , iron, metal, steel",Metal or alloy,Fe-C-X,"Fe, C 0.8 (wt%)",,,Normalised,,Nital,Reflected light microscopy,400 μm,"This steel is of the eutectoid composition. Once the temperature is lowered below the eutectoid temperature the steel becomes simultaneously supersaturated with both ferrite and cementite. A eutectoid transformation results (g to a + Fe3C). The resultant microstructure, known as pearlite, comprises lamellae of cementite (dark) embedded in ferrite (white). The platelets are parallel to each other and do not follow a specific crystallographic direction.",Dr R F Cochrane,"Department of Materials, University of Leeds",https://www.doitpoms.ac.uk/miclib/micrographs/large/000261.jpg,./miclib_output/images/000261.jpg,https://www.doitpoms.ac.uk/miclib/micrograph_record.php?id=261
262,"Eutectoid steel, normalised","alloy , carbon, eutectoid reaction , iron, metal, steel",Metal or alloy,Fe-C-X,"Fe, C 0.8 (wt%)",,,Normalised,,Nital,Reflected light microscopy,800 μm,"This steel is of the eutectoid composition. Once the temperature is lowered below the eutectoid temperature the steel becomes simultaneously supersaturated with both ferrite and cementite. A eutectoid transformation results (g to a + Fe3C). The resultant microstructure, known as pearlite, comprises lamellae of cementite (dark) embedded in ferrite (white). The platelets are parallel to each other and do not follow a specific crystallographic direction.",Dr R F Cochrane,"Department of Materials, University of Leeds",https://www.doitpoms.ac.uk/miclib/micrographs/large/000262.jpg,./miclib_output/images/000262.jpg,https://www.doitpoms.ac.uk/miclib/micrograph_record.php?id=262
263,"Eutectoid steel, normalised","alloy , carbon, eutectoid reaction , iron, metal, steel",Metal or alloy,Fe-C-X,"Fe, C 0.8 (wt%)",,,Normalised,,Nital,Reflected light microscopy,200 μm,"This steel is of the eutectoid composition. Once the temperature is lowered below the eutectoid temperature the steel becomes simultaneously supersaturated with both ferrite and cementite. A eutectoid transformation results (g to a + Fe3C). The resultant microstructure, known as pearlite, comprises lamellae of cementite (dark) embedded in ferrite (white). The platelets are parallel to each other and do not follow a specific crystallographic direction.",Dr R F Cochrane,"Department of Materials, University of Leeds",https://www.doitpoms.ac.uk/miclib/micrographs/large/000263.jpg,./miclib_output/images/000263.jpg,https://www.doitpoms.ac.uk/miclib/micrograph_record.php?id=263
264,"Eutectoid steel, normalised","alloy , carbon, eutectoid reaction , iron, metal, steel",Metal or alloy,Fe-C-X,"Fe, C 0.8 (wt%)",,,Normalised,,Nital,Reflected light microscopy,200 μm,"This steel is of the eutectoid composition. Once the temperature is lowered below the eutectoid temperature the steel becomes simultaneously supersaturated with both ferrite and cementite. A eutectoid transformation results (g to a + Fe3C). The resultant microstructure, known as pearlite, comprises lamellae of cementite (dark) embedded in ferrite (white). The platelets are parallel to each other and do not follow a specific crystallographic direction.",Dr R F Cochrane,"Department of Materials, University of Leeds",https://www.doitpoms.ac.uk/miclib/micrographs/large/000264.jpg,./miclib_output/images/000264.jpg,https://www.doitpoms.ac.uk/miclib/micrograph_record.php?id=264
265,"Fe, C 0.8 (wt%) steel, eutectoid transformation, spheroidised","alloy , carbon, iron, metal, normalising , spheroidised, steel",Metal or alloy,Fe-C-X,"Fe, C 0.8 (wt%)",,,Spheroidised,,Nital,Reflected light microscopy,400 μm,"This steel is of the eutectoid composition. Once the temperature is lowered below the eutectoid temperature, the austenite phase tends to undergo a eutectoid transformation (g to a + Fe3C). The resultant microstructure, known as pearlite, comprises alternate lamellae of cementite and ferrite. Subsequent to casting, the alloy was normalised (annealed) just below the eutectoid temperature, in order to induce the carbides to take a spherical appearance, which results in the steel becoming softer and more ductile. This is known as spheroidisation. The changes to the morphology of the cementite cannot be seen clearly in this micrograph, but they are discernible at higher magnification (see micrographs 266 and 267).",Dr R F Cochrane,"Department of Materials, University of Leeds",https://www.doitpoms.ac.uk/miclib/micrographs/large/000265.jpg,./miclib_output/images/000265.jpg,https://www.doitpoms.ac.uk/miclib/micrograph_record.php?id=265
266,"Fe, C 0.8 (wt%) steel, eutectoid transformation, spheroidised","alloy , carbon, iron, metal, normalising , spheroidised, steel",Metal or alloy,Fe-C-X,"Fe, C 0.8 (wt%)",,,Spheroidised,,Nital,Reflected light microscopy,400 μm,"This steel is of the eutectoid composition. Once the temperature is lowered below the eutectoid temperature, the austenite phase tends to undergo a eutectoid transformation (g to a + Fe3C). The resultant microstructure, known as pearlite, comprises alternate lamellae of cementite and ferrite. Subsequent to casting, the alloy was normalised (annealed) just below the eutectoid temperature, in order to induce the carbides to take a spherical appearance, which results in the steel becoming softer and more ductile. This is known as spheroidisation. The changes to the morphology of the cementite are visible in this micrograph, but are clearer at higher magnification (see micrograph 267).",Dr R F Cochrane,"Department of Materials, University of Leeds",https://www.doitpoms.ac.uk/miclib/micrographs/large/000266.jpg,./miclib_output/images/000266.jpg,https://www.doitpoms.ac.uk/miclib/micrograph_record.php?id=266
267,"Fe, C 0.8 (wt%) steel, eutectoid transformation, spheroidised","alloy , carbon, iron, metal, normalising , spheroidised, steel",Metal or alloy,Fe-C-X,"Fe, C 0.8 (wt%)",,,Spheroidised,,Nital,Reflected light microscopy,200 μm,"This steel is of the eutectoid composition. Once the temperature is lowered below the eutectoid temperature, the austenite phase tends to undergo a eutectoid transformation (g to a + Fe3C). The resultant microstructure, known as pearlite, comprises alternate lamellae of cementite and ferrite. Subsequent to casting, the alloy was normalised (annealed) just below the eutectoid temperature, in order to induce the carbides to take a spherical appearance, which results in the steel becoming softer and more ductile. This is known as spheroidisation. The changes to the morphology of the cementite, compared with the normal plate-like appearance in freshly-formed pearlite, are clearly visible in this micrograph.",Dr R F Cochrane,"Department of Materials, University of Leeds",https://www.doitpoms.ac.uk/miclib/micrographs/large/000267.jpg,./miclib_output/images/000267.jpg,https://www.doitpoms.ac.uk/miclib/micrograph_record.php?id=267
268,"Fe, C 0.5 (wt%) steel, near a decarburised surface","alloy , carbon, decarburisation , hypoeutectoid , iron, metal, steel",Metal or alloy,Fe-C-X,"Fe, C 0.5 (wt%)",,,Decarburised,,Nital,Reflected light microscopy,400 μm,"This is a hypoeutectoid steel (one that has a carbon composition below that of the eutectoid). During original cooling from high temperature, some ferrite was formed first on the prior austenite grain boundaries and the remaining carbon-enriched austenite then transformed to pearlite in a eutectoid reaction. The specimen was then exposed to a decarburising atmosphere (just air in this case). This might happen inadvertently, or it could be done deliberately if a softer surface is required for some reason. Material near the top of the micrograph, which was close to the free surface, is depleted in carbon and has become almost entirely ferritic. The depth to which there is significant carbon depletion depends on the time and temperature of the decarburisation treatment. It is given approximately by the square root of the product of the diffusivity of the carbon at the temperature concerned and the treatment time.",Dr R F Cochrane,"Department of Materials, University of Leeds",https://www.doitpoms.ac.uk/miclib/micrographs/large/000268.jpg,./miclib_output/images/000268.jpg,https://www.doitpoms.ac.uk/miclib/micrograph_record.php?id=268
269,"Fe, C 0.6 (wt%) steel, hard drawn","alloy , carbon, drawing , iron, metal, steel",Metal or alloy,Fe-C-X,"Fe, C 0.6 (wt%)",,,hard drawn,,Nital,Reflected light microscopy,400 μm,"Hard drawing is an operation done to a metal in order to increase its strength. The operation causes dislocation motion in the metal and sufficient work causes the creation of extra dislocations through the operation Frank-Read sources. These dislocations ""lock"" together, making yield of the material more difficult, hence increasing its strength. This process also causes the metal to be more brittle. The act of drawing causes deformation of the grains in the direction of drawing as seen in this sample.",Dr R F Cochrane,"Department of Materials, University of Leeds",https://www.doitpoms.ac.uk/miclib/micrographs/large/000269.jpg,./miclib_output/images/000269.jpg,https://www.doitpoms.ac.uk/miclib/micrograph_record.php?id=269
270,"Fe, C 0.6 (wt%) steel, hard drawn","alloy , carbon, drawing , iron, metal, steel",Metal or alloy,Fe-C-X,"Fe, C 0.6 (wt%)",,,hard drawn,,Nital,Reflected light microscopy,200 μm,"Hard drawing is an operation done to a metal in order to increase its strength. The operation causes dislocation motion in the metal and sufficient work causes the creation of extra dislocations through the operation Frank-Read sources. These dislocations ""lock"" together, making yield of the material more difficult, hence increasing its strength. This process also causes the metal to be more brittle. The act of drawing causes deformation of the grains in the direction of drawing as seen in this sample.",Dr R F Cochrane,"Department of Materials, University of Leeds",https://www.doitpoms.ac.uk/miclib/micrographs/large/000270.jpg,./miclib_output/images/000270.jpg,https://www.doitpoms.ac.uk/miclib/micrograph_record.php?id=270
271,"Fe, C 0.07, Mn 2.3 (wt%) steel, carburised at 950°C","alloy , carbon, carburisation , iron, metal, steel",Metal or alloy,Fe-C-X,"Fe, C 0.07, Mn 2.2 (wt%)","BS 220M07, formerly En 1A",,carburised 950°C,,Nital,Reflected light microscopy,800 μm,"After initial casting of this steel it was subject to a process known as carburisation. The metal is heated to above the ferrite-austenite transition in a carbon atmosphere. This establishes a concentration gradient and hence carbon diffuses into the steel. Usually the steel is then hardened by quenching. This produces what is known as a case hardened steel - with a hard surface (case) surrounding a tough core. The carbon gradient can be seen in the changing shade of the sample from left to right, with high carbon concentration at the left (surface) and hence a martensitic phase, changing to the lighter shade consisting of mostly ferrite.",Dr R F Cochrane,"Department of Materials, University of Leeds",https://www.doitpoms.ac.uk/miclib/micrographs/large/000271.jpg,./miclib_output/images/000271.jpg,https://www.doitpoms.ac.uk/miclib/micrograph_record.php?id=271
272,"Fe, C 0.07, Mn 2.3 (wt%) steel, carburised at 950°C","alloy , carbon, carburisation , iron, metal, steel",Metal or alloy,Fe-C-X,"Fe, C 0.07, Mn 2.2 (wt%)","BS 220M07, formerly En 1A",,carburised 950°C,,Nital,Reflected light microscopy,400 μm,"After initial casting of this steel it was subject to a process known as carburisation. The metal is heated to above the ferrite-austenite transition in a carbon atmosphere. This establishes a concentration gradient and hence carbon diffuses into the steel. Usually the steel is then hardened by quenching. This produces what is known as a case hardened steel - with a hard surface (case) surrounding a tough core. The carbon gradient can be seen in the changing shade of the sample from left to right, with high carbon concentration at the left (surface) and hence a martensitic phase, changing to the lighter shade consisting of mostly ferrite.",Dr R F Cochrane,"Department of Materials, University of Leeds",https://www.doitpoms.ac.uk/miclib/micrographs/large/000272.jpg,./miclib_output/images/000272.jpg,https://www.doitpoms.ac.uk/miclib/micrograph_record.php?id=272
273,"Fe, C 0.07, Mn 2.3 (wt%) steel, carburised at 950°C","alloy , carbon, carburisation , iron, metal, steel",Metal or alloy,Fe-C-X,"Fe, C 0.07, Mn 2.2 (wt%)","BS 220M07, formerly En 1A",,carburised 950°C,,Nital,Reflected light microscopy,400 μm,"After initial casting of this steel it was subject to a process known as carburisation. The metal is heated to above the ferrite-austenite transition in a carbon atmosphere. This establishes a concentration gradient and hence carbon diffuses into the steel. Usually the steel is then hardened by quenching. This produces what is known as a case hardened steel - with a hard surface (case) surrounding a tough core. The carbon gradient can be seen in the changing shade of the sample from left to right, with high carbon concentration at the left (surface) and hence a martensitic phase, changing to the lighter shade consisting of mostly ferrite.",Dr R F Cochrane,"Department of Materials, University of Leeds",https://www.doitpoms.ac.uk/miclib/micrographs/large/000273.jpg,./miclib_output/images/000273.jpg,https://www.doitpoms.ac.uk/miclib/micrograph_record.php?id=273
274,"Fe, C 0.07, Mn 2.3 (wt%) steel, carburised at 950°C","alloy , carbon, carburisation , iron, metal, steel",Metal or alloy,Fe-C-X,"Fe, C 0.07, Mn 2.2 (wt%)","BS 220M07, formerly En 1A",,carburised 950°C,,Nital,Reflected light microscopy,400 μm,"After initial casting of this steel it was subject to a process known as carburisation. The metal is heated to above the ferrite-austenite transition in a carbon atmosphere. This establishes a concentration gradient and hence carbon diffuses into the steel. Usually the steel is then hardened by quenching. This produces what is known as a case hardened steel - with a hard surface (case) surrounding a tough core. The carbon gradient can be seen in the changing shade of the sample from left to right, with high carbon concentration at the left (surface) and hence a martensitic phase, changing to the lighter shade consisting of mostly ferrite.",Dr R F Cochrane,"Department of Materials, University of Leeds",https://www.doitpoms.ac.uk/miclib/micrographs/large/000274.jpg,./miclib_output/images/000274.jpg,https://www.doitpoms.ac.uk/miclib/micrograph_record.php?id=274
275,"Fe, C 0.07, Mn 2.3 (wt%) steel, carburised at 950°C","alloy , carbon, carburisation , iron, metal, steel",Metal or alloy,Fe-C-X,"Fe, C 0.07, Mn 2.2 (wt%)","BS 220M07, formerly En 1A",,carburised 950°C,,Nital,Reflected light microscopy,400 μm,"After initial casting of this steel it was subject to a process known as carburisation. The metal is heated to above the ferrite-austenite transition in a carbon atmosphere. This establishes a concentration gradient and hence carbon diffuses into the steel. Usually the steel is then hardened by quenching. This produces what is known as a case hardened steel - with a hard surface (case) surrounding a tough core. The carbon gradient can be seen in the changing shade of the sample from left to right, with high carbon concentration at the left (surface) and hence a martensitic phase, changing to the lighter shade consisting of mostly ferrite.",Dr R F Cochrane,"Department of Materials, University of Leeds",https://www.doitpoms.ac.uk/miclib/micrographs/large/000275.jpg,./miclib_output/images/000275.jpg,https://www.doitpoms.ac.uk/miclib/micrograph_record.php?id=275
276,"Fe, C 0.07, Mn 2.3 (wt%) steel, carburised at 950°C","alloy , carbon, carburisation , iron, metal, steel",Metal or alloy,Fe-C-X,"Fe, C 0.07, Mn 2.2 (wt%)","BS 220M07, formerly En 1A",,carburised 950°C,,Nital,Reflected light microscopy,400 μm,"After initial casting of this steel it was subject to a process known as carburisation. The metal is heated to above the ferrite-austenite transition in a carbon atmosphere. This establishes a concentration gradient and hence carbon diffuses into the steel. Usually the steel is then hardened by quenching. This produces what is known as a case hardened steel - with a hard surface (case) surrounding a tough core. The carbon gradient can be seen in the changing shade of the sample from left to right, with high carbon concentration at the left (surface) and hence a martensitic phase, changing to the lighter shade consisting of mostly ferrite.",Dr R F Cochrane,"Department of Materials, University of Leeds",https://www.doitpoms.ac.uk/miclib/micrographs/large/000276.jpg,./miclib_output/images/000276.jpg,https://www.doitpoms.ac.uk/miclib/micrograph_record.php?id=276
277,"Fe, C 0.07, Mn 2.3 (wt%) steel, carburised at 950°C","alloy , carbon, carburisation , iron, metal, steel",Metal or alloy,Fe-C-X,"Fe, C 0.07, Mn 2.2 (wt%)","BS 220M07, formerly En 1A",,carburised 950°C,,Nital,Reflected light microscopy,200 μm,"After initial casting of this steel it was subject to a process known as carburisation. The metal is heated to above the ferrite-austenite transition in a carbon atmosphere. This establishes a concentration gradient and hence carbon diffuses into the steel. Usually the steel is then hardened by quenching. This produces what is known as a case hardened steel - with a hard surface (case) surrounding a tough core. The carbon gradient can be seen in the changing shade of the sample from left to right, with high carbon concentration at the left (surface) and hence a martensitic phase, changing to the lighter shade consisting of mostly ferrite.",Dr R F Cochrane,"Department of Materials, University of Leeds",https://www.doitpoms.ac.uk/miclib/micrographs/large/000277.jpg,./miclib_output/images/000277.jpg,https://www.doitpoms.ac.uk/miclib/micrograph_record.php?id=277
278,"Fe, C 2, Mn 0.7 (wt%) steel, quenched, producing martensite","alloy , carbon, iron, martensite , metal, quenching , steel",Metal or alloy,Fe-C-X,"Fe, C 0.55, Mn 0.65 (wt%)","BS 070M55, formerly En 9",,Quenched,,Nital,Reflected light microscopy,200 μm,This steel was quenched from the austenite phase field too rapidly for carbon to diffuse out and form cementite. This resulted in the formation of the brittle martensite phase.,Dr R F Cochrane,"Department of Materials, University of Leeds",https://www.doitpoms.ac.uk/miclib/micrographs/large/000278.jpg,./miclib_output/images/000278.jpg,https://www.doitpoms.ac.uk/miclib/micrograph_record.php?id=278
279,"Fe, C 2, Mn 0.7 (wt%) steel, quenched, producing martensite and cracking","alloy , carbon, iron, martensite , metal, quenching , steel",Metal or alloy,Fe-C-X,"Fe, C 0.55, Mn 0.65 (wt%)","BS 070M55, formerly En 9",,Quenched,,Nital,Reflected light microscopy,200 μm,"This steel was quenched from the austenite phase field too rapidly for carbon to diffuse out and form cementite. This resulted in the formation of the brittle martensite phase. This phase is unable to accommodate volume changes plastically and may therefore fail, nucleating cracks as seen in this sample. The different colours in the micrograph are an artefact of the etching process.",Dr R F Cochrane,"Department of Materials, University of Leeds",https://www.doitpoms.ac.uk/miclib/micrographs/large/000279.jpg,./miclib_output/images/000279.jpg,https://www.doitpoms.ac.uk/miclib/micrograph_record.php?id=279
280,"Fe, C 2, Mn 0.7 (wt%) steel, quenched, producing martensite and cracking","alloy , carbon, iron, martensite , metal, quenching , steel",Metal or alloy,Fe-C-X,"Fe, C 0.55, Mn 0.65 (wt%)","BS 070M55, formerly En 9",,Quenched,,Nital,Reflected light microscopy,100 μm,"This steel was quenched from the austenite phase field too rapidly for carbon to diffuse out and form cementite. This resulted in the formation of the brittle martensite phase. This phase is unable to accommodate volume changes plastically and may therefore fail, nucleating cracks as seen in this sample. The different colours in the micrograph are an artefact of the etching process.",Dr R F Cochrane,"Department of Materials, University of Leeds",https://www.doitpoms.ac.uk/miclib/micrographs/large/000280.jpg,./miclib_output/images/000280.jpg,https://www.doitpoms.ac.uk/miclib/micrograph_record.php?id=280
281,"Fe, C 0.2 (wt%) steel, case hardened","alloy , carbon, carburisation , iron, metal, steel",Metal or alloy,Fe-C-X,"Fe, C 0.2 (wt%)",,,Case hardened,,Nital,Reflected light microscopy,400 μm,"After initial casting of this steel it was subject to a process known as carburisation. The metal is heated to above the ferrite-austenite transition in a carbon atmosphere. This establishes a concentration gradient and hence carbon diffuses into the steel. Usually the steel is then hardened by quenching. This produces what is known as a case hardened steel - with a hard surface (case) surrounding a tough core. The carbon gradient can be seen in the changing shade of the sample from left to right, with high carbon concentration at the left (surface) and hence a martensitic phase, changing to the lighter shade consisting of mostly ferrite.",Dr R F Cochrane,"Department of Materials, University of Leeds",https://www.doitpoms.ac.uk/miclib/micrographs/large/000281.jpg,./miclib_output/images/000281.jpg,https://www.doitpoms.ac.uk/miclib/micrograph_record.php?id=281
282,"Fe, C 0.2 (wt%) steel, case hardened","alloy , carbon, carburisation , iron, metal, steel",Metal or alloy,Fe-C-X,"Fe, C 0.2 (wt%)",,,Case hardened,,Nital,Reflected light microscopy,400 μm,"After initial casting of this steel it was subject to a process known as carburisation. The metal is heated to above the ferrite-austenite transition in a carbon atmosphere. This establishes a concentration gradient and hence carbon diffuses into the steel. Usually the steel is then hardened by quenching. This produces what is known as a case hardened steel - with a hard surface (case) surrounding a tough core. This micrograph has been taken from the bulk of the sample, showing that carbon does not diffuse significantly into the interior of a case hardened steel.",Dr R F Cochrane,"Department of Materials, University of Leeds",https://www.doitpoms.ac.uk/miclib/micrographs/large/000282.jpg,./miclib_output/images/000282.jpg,https://www.doitpoms.ac.uk/miclib/micrograph_record.php?id=282
283,"Fe, C 0.2 (wt%) steel, case hardened","alloy , carbon, carburisation , iron, metal, steel",Metal or alloy,Fe-C-X,"Fe, C 0.2 (wt%)",,,Case hardened,,Nital,Reflected light microscopy,200 μm,"After initial casting of this steel it was subject to a process known as carburisation. The metal is heated to above the ferrite-austenite transition in a carbon atmosphere. This establishes a concentration gradient and hence carbon diffuses into the steel. Usually the steel is then hardened by quenching. This produces what is known as a case hardened steel - with a hard surface (case) surrounding a tough core. This micrograph has been taken from the bulk of the sample, showing that carbon does not diffuse significantly into the interior of a case hardened steel.",Dr R F Cochrane,"Department of Materials, University of Leeds",https://www.doitpoms.ac.uk/miclib/micrographs/large/000283.jpg,./miclib_output/images/000283.jpg,https://www.doitpoms.ac.uk/miclib/micrograph_record.php?id=283
284,"Fe, C 0.2 (wt%) steel, case hardened","alloy , carbon, carburisation , iron, metal, steel",Metal or alloy,Fe-C-X,"Fe, C 0.2 (wt%)",,,Case hardened,,Nital,Reflected light microscopy,100 μm,"After initial casting of this steel it was subject to a process known as carburisation. The metal is heated to above the ferrite-austenite transition in a carbon atmosphere. This establishes a concentration gradient and hence carbon diffuses into the steel. Usually the steel is then hardened by quenching. This produces what is known as a case hardened steel - with a hard surface (case) surrounding a tough core. This micrograph has been taken from the bulk of the sample, showing that carbon does not diffuse significantly into the interior of a case hardened steel.",Dr R F Cochrane,"Department of Materials, University of Leeds",https://www.doitpoms.ac.uk/miclib/micrographs/large/000284.jpg,./miclib_output/images/000284.jpg,https://www.doitpoms.ac.uk/miclib/micrograph_record.php?id=284
285,Chromitised low carbon steel,"alloy , carbon, carburisation , iron, metal, steel",Metal or alloy,Fe-C-X,"Fe, C low (wt%)",,,chromitised,,Nital,Reflected light microscopy,800 μm,Low carbon steel that has had additional chromium added. Chromium increases response to heat treatment and increases depth of hardness penetration.,Dr R F Cochrane,"Department of Materials, University of Leeds",https://www.doitpoms.ac.uk/miclib/micrographs/large/000285.jpg,./miclib_output/images/000285.jpg,https://www.doitpoms.ac.uk/miclib/micrograph_record.php?id=285
286,"Fe, C 0.15 (wt%) steel, carburised","alloy , carbon, carburisation , iron, metal, steel",Metal or alloy,Fe-C-X,"Fe, C 0.15 (wt%)",,,Case hardened,,Nital,Reflected light microscopy,800 μm,"After initial casting of this steel it was subject to a process known as carburisation. The metal is heated to above the ferrite-austenite transition in a carbon atmosphere. This establishes a concentration gradient and hence carbon diffuses into the steel. Usually the steel is then hardened by quenching. This produces what is known as a case hardened steel - with a hard surface (case) surrounding a tough core. This micrograph has been taken from the bulk of the sample, showing that carbon does not diffuse significantly into the interior of a case hardened steel.",Dr R F Cochrane,"Department of Materials, University of Leeds",https://www.doitpoms.ac.uk/miclib/micrographs/large/000286.jpg,./miclib_output/images/000286.jpg,https://www.doitpoms.ac.uk/miclib/micrograph_record.php?id=286
287,"Fe, C 0.15 (wt%) steel, carburised","alloy , carbon, carburisation , iron, metal, steel",Metal or alloy,Fe-C-X,"Fe, C 0.15 (wt%)",,,Case hardened,,Nital,Reflected light microscopy,400 μm,"After initial casting of this steel it was subject to a process known as carburisation. The metal is heated to above the ferrite-austenite transition in a carbon atmosphere. This establishes a concentration gradient and hence carbon diffuses into the steel. Usually the steel is then hardened by quenching. This produces what is known as a case hardened steel - with a hard surface (case) surrounding a tough core. This micrograph has been taken from the bulk of the sample, showing that carbon does not diffuse significantly into the interior of a case hardened steel.",Dr R F Cochrane,"Department of Materials, University of Leeds",https://www.doitpoms.ac.uk/miclib/micrographs/large/000287.jpg,./miclib_output/images/000287.jpg,https://www.doitpoms.ac.uk/miclib/micrograph_record.php?id=287
288,"Fe, C 0.15 (wt%) steel, carburised","alloy , carbon, carburisation , iron, metal, steel",Metal or alloy,Fe-C-X,"Fe, C 0.15 (wt%)",,,Case hardened,,Nital,Reflected light microscopy,200 μm,"After initial casting of this steel it was subject to a process known as carburisation. The metal is heated to above the ferrite-austenite transition in a carbon atmosphere. This establishes a concentration gradient and hence carbon diffuses into the steel. Usually the steel is then hardened by quenching. This produces what is known as a case hardened steel - with a hard surface (case) surrounding a tough core. This micrograph has been taken from the bulk of the sample, showing that carbon does not diffuse significantly into the interior of a case hardened steel.",Dr R F Cochrane,"Department of Materials, University of Leeds",https://www.doitpoms.ac.uk/miclib/micrographs/large/000288.jpg,./miclib_output/images/000288.jpg,https://www.doitpoms.ac.uk/miclib/micrograph_record.php?id=288
289,"Fe, C 0.15 (wt%) steel, carburised","alloy , carbon, carburisation , iron, metal, steel",Metal or alloy,Fe-C-X,"Fe, C 0.15 (wt%)",,,Case hardened,,Nital,Reflected light microscopy,800 μm,"After initial casting of this steel it was subject to a process known as carburisation. The metal is heated to above the ferrite-austenite transition in a carbon atmosphere. This establishes a concentration gradient and hence carbon diffuses into the steel. Usually the steel is then hardened by quenching. This produces what is known as a case hardened steel - with a hard surface (case) surrounding a tough core. The carbon gradient can be seen in the changing shade of the sample from left to right, with high carbon concentration at the right (surface) and hence a martensitic phase, changing to the lighter shade consisting of mostly ferrite.",Dr R F Cochrane,"Department of Materials, University of Leeds",https://www.doitpoms.ac.uk/miclib/micrographs/large/000289.jpg,./miclib_output/images/000289.jpg,https://www.doitpoms.ac.uk/miclib/micrograph_record.php?id=289
290,"Fe, C 0.4 (wt%) steel, quenched, martensitic and quench cracks","alloy , carbon, iron, martensite , metal, quenching , steel",Metal or alloy,Fe-C-X,"Fe, C 0.4 (wt%)",,,Quenched,,Nital,Reflected light microscopy,800 μm,The steel has been rapidly quenched. This leads to a rapid volume change due to thermal expansion. In this case the steel has been unable to plastically deform to accommodate this change. This leads to the nucleation of cracks in the metal. This is exacerbated by the fact that the quenching of steel promotes the formation of the brittle phase martensite.,Dr R F Cochrane,"Department of Materials, University of Leeds",https://www.doitpoms.ac.uk/miclib/micrographs/large/000290.jpg,./miclib_output/images/000290.jpg,https://www.doitpoms.ac.uk/miclib/micrograph_record.php?id=290
291,"Fe, C 0.4 (wt%) steel, quenched, martensitic and quench cracks","alloy , carbon, iron, martensite , metal, quenching , steel",Metal or alloy,Fe-C-X,"Fe, C 0.4 (wt%)",,,Quenched,,Nital,Reflected light microscopy,400 μm,The steel has been rapidly quenched. This leads to a rapid volume change due to thermal expansion. In this case the steel has been unable to plastically deform to accommodate this change. This leads to the nucleation of cracks in the metal. This is exacerbated by the fact that the quenching of steel promotes the formation of the brittle phase martensite.,Dr R F Cochrane,"Department of Materials, University of Leeds",https://www.doitpoms.ac.uk/miclib/micrographs/large/000291.jpg,./miclib_output/images/000291.jpg,https://www.doitpoms.ac.uk/miclib/micrograph_record.php?id=291
292,"Fe, C 0.4 (wt%) steel, quenched, martensitic and quench cracks","alloy , carbon, iron, martensite , metal, quenching , steel",Metal or alloy,Fe-C-X,"Fe, C 0.4 (wt%)",,,Quenched,,Nital,Reflected light microscopy,200 μm,The steel has been rapidly quenched. This leads to a rapid volume change due to thermal expansion. In this case the steel has been unable to plastically deform to accommodate this change. This leads to the nucleation of cracks in the metal. This is exacerbated by the fact that the quenching of steel promotes the formation of the brittle phase martensite.,Dr R F Cochrane,"Department of Materials, University of Leeds",https://www.doitpoms.ac.uk/miclib/micrographs/large/000292.jpg,./miclib_output/images/000292.jpg,https://www.doitpoms.ac.uk/miclib/micrograph_record.php?id=292
293,"Fe, C 0.4 (wt%) steel, quenched, martensitic","alloy , carbon, iron, martensite , metal, quenching , steel",Metal or alloy,Fe-C-X,"Fe, C 0.4 (wt%)",,,Quenched,,Nital,Reflected light microscopy,100 μm,The steel has been rapidly quenched. This produces the non-equilibrium phase martensite,Dr R F Cochrane,"Department of Materials, University of Leeds",https://www.doitpoms.ac.uk/miclib/micrographs/large/000293.jpg,./miclib_output/images/000293.jpg,https://www.doitpoms.ac.uk/miclib/micrograph_record.php?id=293
294,"Fe, C 0.75 (wt%) steel, quenched and tempered","alloy , carbon, iron, martensite , metal, quenching , steel , tempered",Metal or alloy,Fe-C-X,"Fe, C 0.75 (wt%)",,,Tempered,,Nital,Reflected light microscopy,200 μm,This is an example of a quenched and tempered steel. The steel is initially quenched from the austenite phase field to form hard and brittle martensite. Subsequently the steel is reheated to allow diffusion of the interstitially trapped carbon and hence reduction of the lattice strain. This results in a softer and tougher steel.,Dr R F Cochrane,"Department of Materials, University of Leeds",https://www.doitpoms.ac.uk/miclib/micrographs/large/000294.jpg,./miclib_output/images/000294.jpg,https://www.doitpoms.ac.uk/miclib/micrograph_record.php?id=294
295,"Fe, C 0.75 (wt%) steel, quenched and tempered","alloy , carbon, iron, martensite , metal, quenching , steel , tempered",Metal or alloy,Fe-C-X,"Fe, C 0.75 (wt%)",,,Tempered,,Nital,Reflected light microscopy,100 μm,This is an example of a quenched and tempered steel. The steel is initially quenched from the austenite phase field to form hard and brittle martensite. Subsequently the steel is reheated to allow diffusion of the interstitially trapped carbon and hence reduction of the lattice strain. This results in a softer and tougher steel.,Dr R F Cochrane,"Department of Materials, University of Leeds",https://www.doitpoms.ac.uk/miclib/micrographs/large/000295.jpg,./miclib_output/images/000295.jpg,https://www.doitpoms.ac.uk/miclib/micrograph_record.php?id=295
296,"Fe, C 0.75 (wt%) steel, quenched and tempered","alloy , carbon, iron, martensite , metal, quenching , steel , tempered",Metal or alloy,Fe-C-X,"Fe, C 0.75 (wt%)",,,Tempered,,Nital,Reflected light microscopy,100 μm,This is an example of a quenched and tempered steel. The steel is initially quenched from the austenite phase field to form hard and brittle martensite. Subsequently the steel is reheated to allow diffusion of the interstitially trapped carbon and hence reduction of the lattice strain. This results in a softer and tougher steel.,Dr R F Cochrane,"Department of Materials, University of Leeds",https://www.doitpoms.ac.uk/miclib/micrographs/large/000296.jpg,./miclib_output/images/000296.jpg,https://www.doitpoms.ac.uk/miclib/micrograph_record.php?id=296
