Repository: Subham2507/mic_hackathon

# Microscopy Image Analysis with CLIP & Vision-Language Models

A hackathon project for automated microscopy technique classification and material categorization using CLIP embeddings and Vision-Language Models (VLMs).

## 🔬 Project Overview

This project implements zero-shot and few-shot learning approaches to: 
- **Classify microscopy techniques** (SEM, TEM, AFM, Optical/Reflected Light Microscopy)
- **Categorize material types** (Metal/Alloy, Ceramic, Polymer, Composite, Fracture)
- **Perform semantic search** on microscopy images using natural language queries
- **Visualize embedding spaces** using UMAP dimensionality reduction

File: micrographs_metadata.csv (part 7 of 19)
micrograph_no,brief_description,keywords,categories,system,composition,standard_codes,reaction,processing,applications,sample_preparation,technique,length_bar,further_information,contributor,organisation,image_url,image_local_path,page_url
297,"Fe, C 0.75 (wt%) steel, quenched, martensitic and quench cracks","alloy , carbon, iron, martensite , metal, quenching , steel",Metal or alloy,Fe-C-X,"Fe, C 0.75 (wt%)",,,Quenched,,Nital,Reflected light microscopy,400 μm,The steel has been rapidly quenched. This leads to a rapid volume change due to thermal expansion. In this case the steel has been unable to plastically deform to accommodate this change. This leads to the nucleation of cracks in the metal. This is exacerbated by the fact that the quenching of steel promotes the formation of the brittle phase martensite.,Dr R F Cochrane,"Department of Materials, University of Leeds",https://www.doitpoms.ac.uk/miclib/micrographs/large/000297.jpg,./miclib_output/images/000297.jpg,https://www.doitpoms.ac.uk/miclib/micrograph_record.php?id=297
298,"Fe, C 0.75 (wt%) steel, quenched, martensitic and quench cracks","alloy , carbon, iron, martensite , metal, quenching , steel",Metal or alloy,Fe-C-X,"Fe, C 0.75 (wt%)",,,Quenched,,Nital,Reflected light microscopy,200 μm,The steel has been rapidly quenched. This leads to a rapid volume change due to thermal expansion. In this case the steel has been unable to plastically deform to accommodate this change. This leads to the nucleation of cracks in the metal. This is exacerbated by the fact that the quenching of steel promotes the formation of the brittle phase martensite.,Dr R F Cochrane,"Department of Materials, University of Leeds",https://www.doitpoms.ac.uk/miclib/micrographs/large/000298.jpg,./miclib_output/images/000298.jpg,https://www.doitpoms.ac.uk/miclib/micrograph_record.php?id=298
299,"Fe, C 0.75 (wt%) steel, quenched, martensitic and manganese sulphides","alloy , carbon, iron, martensite , metal, quenching , steel",Metal or alloy,Fe-C-X,"Fe, C 0.75 (wt%)",,,Quenched,,Nital,Reflected light microscopy,200 μm,"This steel has been quenched to produce martensite. Manganese has been added to remove sulphur from the alloy, and during solidification some of the MnS has been trapped and incorporated into the resultant product.",Dr R F Cochrane,"Department of Materials, University of Leeds",https://www.doitpoms.ac.uk/miclib/micrographs/large/000299.jpg,./miclib_output/images/000299.jpg,https://www.doitpoms.ac.uk/miclib/micrograph_record.php?id=299
300,"Fe, C 0.75 (wt%) steel, quenched, martensitic and manganese sulphides","alloy , carbon, iron, martensite , metal, quenching , steel",Metal or alloy,Fe-C-X,"Fe, C 0.75 (wt%)",,,Quenched,,Nital,Reflected light microscopy,100 μm,"This steel has been quenched to produce martensite. Manganese has been added to remove sulphur from the alloy, and during solidification some of the MnS has been trapped and incorporated into the resultant product.",Dr R F Cochrane,"Department of Materials, University of Leeds",https://www.doitpoms.ac.uk/miclib/micrographs/large/000300.jpg,./miclib_output/images/000300.jpg,https://www.doitpoms.ac.uk/miclib/micrograph_record.php?id=300
301,"Fe, C 0.55 (wt%) steel, quenched and tempered","alloy , carbon, iron, martensite , metal, quenching , steel , tempered, toughness",Metal or alloy,Fe-C-X,"Fe, C 0.55 (wt%)",,,Tempered,,Nital,Reflected light microscopy,200 μm,Medium carbon steel quenched to produce martensite and subsequently tempered in order to reduce its hardness and increase toughness.,Dr R F Cochrane,"Department of Materials, University of Leeds",https://www.doitpoms.ac.uk/miclib/micrographs/large/000301.jpg,./miclib_output/images/000301.jpg,https://www.doitpoms.ac.uk/miclib/micrograph_record.php?id=301
302,"Fe, C 0.55 (wt%) steel, quenched and tempered","alloy , carbon, iron, martensite , metal, quenching , steel , tempered, toughness",Metal or alloy,Fe-C-X,"Fe, C 0.55 (wt%)",,,Tempered,,Nital,Reflected light microscopy,100 μm,Medium carbon steel quenched to produce martensite and subsequently tempered in order to reduce its hardness and increase toughness.,Dr R F Cochrane,"Department of Materials, University of Leeds",https://www.doitpoms.ac.uk/miclib/micrographs/large/000302.jpg,./miclib_output/images/000302.jpg,https://www.doitpoms.ac.uk/miclib/micrograph_record.php?id=302
303,"Fe, C 0.3 (wt%) steel, quenched and tempered","alloy , carbon, iron, martensite , metal, quenching , steel , tempered, toughness",Metal or alloy,Fe-C-X,"Fe, C 0.3 (wt%)",,,Tempered,,Nital,Reflected light microscopy,400 μm,Medium carbon steel quenched to produce martensite and subsequently tempered in order to reduce its hardness and increase toughness.,Dr R F Cochrane,"Department of Materials, University of Leeds",https://www.doitpoms.ac.uk/miclib/micrographs/large/000303.jpg,./miclib_output/images/000303.jpg,https://www.doitpoms.ac.uk/miclib/micrograph_record.php?id=303
304,"Fe, C 0.3 (wt%) steel, quenched and tempered","alloy , carbon, iron, martensite , metal, quenching , steel , tempered, toughness",Metal or alloy,Fe-C-X,"Fe, C 0.3 (wt%)",,,Tempered,,Nital,Reflected light microscopy,200 μm,Medium carbon steel quenched to produce martensite and subsequently tempered in order to reduce its hardness and increase toughness.,Dr R F Cochrane,"Department of Materials, University of Leeds",https://www.doitpoms.ac.uk/miclib/micrographs/large/000304.jpg,./miclib_output/images/000304.jpg,https://www.doitpoms.ac.uk/miclib/micrograph_record.php?id=304
305,"Fe, C 0.3 (wt%) steel, quenched and tempered","alloy , carbon, iron, martensite , metal, quenching , steel , tempered, toughness",Metal or alloy,Fe-C-X,"Fe, C 0.3 (wt%)",,,Tempered,,Nital,Reflected light microscopy,100 μm,Medium carbon steel quenched to produce martensite and subsequently tempered in order to reduce its hardness and increase toughness.,Dr R F Cochrane,"Department of Materials, University of Leeds",https://www.doitpoms.ac.uk/miclib/micrographs/large/000305.jpg,./miclib_output/images/000305.jpg,https://www.doitpoms.ac.uk/miclib/micrograph_record.php?id=305
306,"Fe, C 0.55 (wt%) steel, slow quenched","alloy , carbon, iron, metal, steel , Widmanstätten",Metal or alloy,Fe-C-X,"Fe, C 0.55 (wt%)",,,Slow quenched,,Nital,Reflected light microscopy,400 μm,A medium carbon steel that has been slow quenched. It is possible to determine some WidmanstÃ¤tten ferrite plates at high magnification.,Dr R F Cochrane,"Department of Materials, University of Leeds",https://www.doitpoms.ac.uk/miclib/micrographs/large/000306.jpg,./miclib_output/images/000306.jpg,https://www.doitpoms.ac.uk/miclib/micrograph_record.php?id=306
307,"Fe, C 0.55 (wt%) steel, slow quenched","alloy , carbon, iron, metal, steel , Widmanstätten",Metal or alloy,Fe-C-X,"Fe, C 0.55 (wt%)",,,Slow quenched,,Nital,Reflected light microscopy,200 μm,A medium carbon steel that has been slow quenched. It is possible to determine some WidmanstÃ¤tten ferrite plates at high magnification.,Dr R F Cochrane,"Department of Materials, University of Leeds",https://www.doitpoms.ac.uk/miclib/micrographs/large/000307.jpg,./miclib_output/images/000307.jpg,https://www.doitpoms.ac.uk/miclib/micrograph_record.php?id=307
308,"Fe, C 0.55 (wt%) steel, slow quenched","alloy , carbon, iron, metal, steel , Widmanstätten",Metal or alloy,Fe-C-X,"Fe, C 0.55 (wt%)",,,Slow quenched,,Nital,Reflected light microscopy,100 μm,A medium carbon steel that has been slow quenched. It is possible to determine some WidmanstÃ¤tten ferrite plates at high magnification.,Dr R F Cochrane,"Department of Materials, University of Leeds",https://www.doitpoms.ac.uk/miclib/micrographs/large/000308.jpg,./miclib_output/images/000308.jpg,https://www.doitpoms.ac.uk/miclib/micrograph_record.php?id=308
309,"Fe, C 0.4 (wt%) steel, slow quenched","alloy , carbon, iron, martensite , metal, quenching , steel",Metal or alloy,Fe-C-X,"Fe, C 0.4 (wt%)",,,Slow quench,,Nital,Reflected light microscopy,400 μm,Medium carbon steel that has been austenitised and subsequently quenched to produce martensite in order to produce a hardened steel.,Dr R F Cochrane,"Department of Materials, University of Leeds",https://www.doitpoms.ac.uk/miclib/micrographs/large/000309.jpg,./miclib_output/images/000309.jpg,https://www.doitpoms.ac.uk/miclib/micrograph_record.php?id=309
310,"Fe, C 0.4 (wt%) steel, slow quenched","alloy , carbon, iron, martensite , metal, quenching , steel",Metal or alloy,Fe-C-X,"Fe, C 0.4 (wt%)",,,Slow quench,,Nital,Reflected light microscopy,200 μm,Medium carbon steel that has been austenitised and subsequently quenched to produce martensite in order to produce a hardened steel.,Dr R F Cochrane,"Department of Materials, University of Leeds",https://www.doitpoms.ac.uk/miclib/micrographs/large/000310.jpg,./miclib_output/images/000310.jpg,https://www.doitpoms.ac.uk/miclib/micrograph_record.php?id=310
311,"Fe, C 0.4 (wt%) steel, slow quenched","alloy , bainite , carbon, iron, metal, quenching , steel",Metal or alloy,Fe-C-X,"Fe, C 0.4 (wt%)",,,Slow quench,,Nital,Reflected light microscopy,100 μm,Medium carbon steel that has been austenitised and subsequently quenched. If the quench is insufficiently rapid bainite is formed instead of martensite. This sample was taken from the centre of a quenched item. Cooling rates in the centre are slower and hence the formation of the bainite that can be observed.,Dr R F Cochrane,"Department of Materials, University of Leeds",https://www.doitpoms.ac.uk/miclib/micrographs/large/000311.jpg,./miclib_output/images/000311.jpg,https://www.doitpoms.ac.uk/miclib/micrograph_record.php?id=311
312,"Fe, C 0.4 (wt%) steel, slow quenched","alloy , bainite , carbon, iron, metal, quenching , steel",Metal or alloy,Fe-C-X,"Fe, C 0.4 (wt%)",,,Slow quench,,Nital,Reflected light microscopy,100 μm,Medium carbon steel that has been austenitised and subsequently quenched. If the quench is insufficiently rapid bainite is formed instead of martensite. This sample was taken from the centre of a quenched item. Cooling rates in the centre are slower and hence the formation of the bainite that can be observed.,Dr R F Cochrane,"Department of Materials, University of Leeds",https://www.doitpoms.ac.uk/miclib/micrographs/large/000312.jpg,./miclib_output/images/000312.jpg,https://www.doitpoms.ac.uk/miclib/micrograph_record.php?id=312
313,"Fe, C 0.9 (wt%) steel, hypereutectoid, quenched and tempered","alloy , carbon, iron, martensite , metal, quenching , steel , tempered",Metal or alloy,Fe-C-X,"Fe, C 0.9 (wt%)",,,Tempered,,Nital,Reflected light microscopy,400 μm,This is an example of a quenched and tempered steel. The steel is initially quenched from the austenite phase field to form hard and brittle martensite. Subsequently the steel is reheated to allow diffusion of the interstitially trapped carbon and hence reduction of the lattice strain. This results in a softer and tougher steel.,Dr R F Cochrane,"Department of Materials, University of Leeds",https://www.doitpoms.ac.uk/miclib/micrographs/large/000313.jpg,./miclib_output/images/000313.jpg,https://www.doitpoms.ac.uk/miclib/micrograph_record.php?id=313
315,"Fe, C 0.9 (wt%) steel, hypereutectoid, quenched and tempered","alloy , carbon, iron, martensite , metal, quenching , steel , tempered",Metal or alloy,Fe-C-X,"Fe, C 0.9 (wt%)",,,Tempered,,Nital,Reflected light microscopy,100 μm,This is an example of a quenched and tempered steel. The steel is initially quenched from the austenite phase field to form hard and brittle martensite. Subsequently the steel is reheated to allow diffusion of the interstitially trapped carbon and hence reduction of the lattice strain. This results in a softer and tougher steel.,Dr R F Cochrane,"Department of Materials, University of Leeds",https://www.doitpoms.ac.uk/miclib/micrographs/large/000315.jpg,./miclib_output/images/000315.jpg,https://www.doitpoms.ac.uk/miclib/micrograph_record.php?id=315
316,"Fe, C 0.9 (wt%) steel, hypereutectoid, quenched","alloy , carbon, iron, martensite , metal, quenching , steel",Metal or alloy,Fe-C-X,"Fe, C 0.9 (wt%)",,,Quenched,,Nital,Reflected light microscopy,400 μm,A high carbon steel that has been quenched producing martensite laths in the microstructure. High carbon steels are more prone to the formation of martensite since more excess carbon is available to be trapped interstitially.,Dr R F Cochrane,"Department of Materials, University of Leeds",https://www.doitpoms.ac.uk/miclib/micrographs/large/000316.jpg,./miclib_output/images/000316.jpg,https://www.doitpoms.ac.uk/miclib/micrograph_record.php?id=316
317,"Fe, C 0.9 (wt%) steel, hypereutectoid, quenched","alloy , carbon, iron, martensite , metal, quenching , steel",Metal or alloy,Fe-C-X,"Fe, C 0.9 (wt%)",,,Quenched,,Nital,Reflected light microscopy,200 μm,A high carbon steel that has been quenched producing martensite laths in the microstructure. High carbon steels are more prone to the formation of martensite since more excess carbon is available to be trapped interstitially.,Dr R F Cochrane,"Department of Materials, University of Leeds",https://www.doitpoms.ac.uk/miclib/micrographs/large/000317.jpg,./miclib_output/images/000317.jpg,https://www.doitpoms.ac.uk/miclib/micrograph_record.php?id=317
318,"Fe, C 0.9 (wt%) steel, hypereutectoid, quenched","alloy , carbon, iron, martensite , metal, quenching , steel",Metal or alloy,Fe-C-X,"Fe, C 0.9 (wt%)",,,Quenched,,Nital,Reflected light microscopy,100 μm,A high carbon steel that has been quenched producing martensite laths in the microstructure. High carbon steels are more prone to the formation of martensite since more excess carbon is available to be trapped in interstitial sites.,Dr R F Cochrane,"Department of Materials, University of Leeds",https://www.doitpoms.ac.uk/miclib/micrographs/large/000318.jpg,./miclib_output/images/000318.jpg,https://www.doitpoms.ac.uk/miclib/micrograph_record.php?id=318
319,,,,,,,,,,,,,,,,,,https://www.doitpoms.ac.uk/miclib/micrograph_record.php?id=319
320,,,,,,,,,,,,,,,,,,https://www.doitpoms.ac.uk/miclib/micrograph_record.php?id=320
321,,,,,,,,,,,,,,,,,,https://www.doitpoms.ac.uk/miclib/micrograph_record.php?id=321
322,,,,,,,,,,,,,,,,,,https://www.doitpoms.ac.uk/miclib/micrograph_record.php?id=322
323,,,,,,,,,,,,,,,,,,https://www.doitpoms.ac.uk/miclib/micrograph_record.php?id=323
324,,,,,,,,,,,,,,,,,,https://www.doitpoms.ac.uk/miclib/micrograph_record.php?id=324
325,,,,,,,,,,,,,,,,,,https://www.doitpoms.ac.uk/miclib/micrograph_record.php?id=325
326,"Low alloy medium carbon steel, isothermally transformed","alloy , carbon, iron, martensite , metal, quenching , steel , tempered",Metal or alloy,Fe-C-X,"Fe, C 0.4, Ni 1.3, Cr 0.65, Mo 0.65 (wt%)","BS 640M40, formerly En 111",,"Austenitised at 900ÂºC, quenched. With molten salt bath, partially isothermally transformed at 350ÂºC, then water quenched",,Nital,Reflected light microscopy,200 μm,A low alloy medium carbon steel that has been quenched producing martensite laths in the microstructure. A subsequent isothermal transformation serves to temper the steel and hence reduce the hardness of the metal.,Dr R F Cochrane,"Department of Materials, University of Leeds",https://www.doitpoms.ac.uk/miclib/micrographs/large/000326.jpg,./miclib_output/images/000326.jpg,https://www.doitpoms.ac.uk/miclib/micrograph_record.php?id=326
327,"Low alloy medium carbon steel, isothermally transformed","alloy , carbon, iron, martensite , metal, quenching , steel , tempered",Metal or alloy,Fe-C-X,"Fe, C 0.4, Ni 1.3, Cr 0.65, Mo 0.65 (wt%)","BS 640M40, formerly En 111",,"isothermal trans. 350ÂºC, 40wt",,Nital,Reflected light microscopy,100 μm,A low alloy medium carbon steel that has been quenched producing martensite laths in the microstructure. A subsequent isothermal transformation serves to temper the steel and hence reduce the hardness of the metal.,Dr R F Cochrane,"Department of Materials, University of Leeds",https://www.doitpoms.ac.uk/miclib/micrographs/large/000327.jpg,./miclib_output/images/000327.jpg,https://www.doitpoms.ac.uk/miclib/micrograph_record.php?id=327
328,"Nickel low carbon steel, quenched and tempered","alloy , carbon, iron, martensite , metal, quenching , steel , tempered",Metal or alloy,Fe-C-X,"Fe, C 0.31, Ni 3.0, Cr 0.9, Mn 0.6 (wt%)","BS 653M31, formerly En 23",,"Quench & temper 700 ÂºC, 50 hrs",,Nital,Reflected light microscopy,200 μm,Medium carbon steel containing a high proportion of nickel in order to stabilise the austenite to lower temperature. The steel has been quenched in order to produce martensite. Subsequently the steel has been tempered in order to allow the interstitially trapped carbon to diffuse out and consequently a reduction in hardness is observed.,Dr R F Cochrane,"Department of Materials, University of Leeds",https://www.doitpoms.ac.uk/miclib/micrographs/large/000328.jpg,./miclib_output/images/000328.jpg,https://www.doitpoms.ac.uk/miclib/micrograph_record.php?id=328
329,"Nickel low carbon steel, quenched and tempered","alloy , carbon, iron, martensite , metal, quenching , steel , tempered",Metal or alloy,Fe-C-X,"Fe, C 0.31, Ni 3.0, Cr 0.9, Mn 0.6 (wt%)","BS 653M31, formerly En 23",,"Quench & temper 700 ÂºC, 50 hrs",,Nital,Reflected light microscopy,100 μm,Medium carbon steel containing a high proportion of nickel in order to stabilise the austenite to lower temperature. The steel has been quenched in order to produce martensite. Subsequently the steel has been tempered in order to allow the interstitially trapped carbon to diffuse out and consequently a reduction in hardness is observed.,Dr R F Cochrane,"Department of Materials, University of Leeds",https://www.doitpoms.ac.uk/miclib/micrographs/large/000329.jpg,./miclib_output/images/000329.jpg,https://www.doitpoms.ac.uk/miclib/micrograph_record.php?id=329
330,"Near eutectoid steel, quenched to produce martensite","alloy , carbon, iron, martensite , metal, quenching , steel , tempered",Metal or alloy,Fe-C-X,"Fe, C 0.86 (wt%)",,,Quench,,Nital,Reflected light microscopy,200 μm,Near eutectoid steel that has been quenched to form martensite.,Dr R F Cochrane,"Department of Materials, University of Leeds",https://www.doitpoms.ac.uk/miclib/micrographs/large/000330.jpg,./miclib_output/images/000330.jpg,https://www.doitpoms.ac.uk/miclib/micrograph_record.php?id=330
331,"Near eutectoid steel, quenched to produce martensite","alloy , carbon, iron, martensite , metal, quenching , steel , tempered",Metal or alloy,Fe-C-X,"Fe, C 0.86 (wt%)",,,Quench,,Nital,Reflected light microscopy,100 μm,Near eutectoid steel that has been quenched to form martensite.,Dr R F Cochrane,"Department of Materials, University of Leeds",https://www.doitpoms.ac.uk/miclib/micrographs/large/000331.jpg,./miclib_output/images/000331.jpg,https://www.doitpoms.ac.uk/miclib/micrograph_record.php?id=331
332,"Fe, C 0.86 (wt%) steel, quenched, cracked","alloy , carbon, iron, martensite , metal, quenching , steel , tempered",Metal or alloy,Fe-C-X,"Fe, C 0.86 (wt%)",,,Quench,,Nital,Reflected light microscopy,400 μm,The steel has been rapidly quenched. This leads to a rapid volume change due to thermal expansion. In this case the steel has been unable to plastically deform to accommodate this change. This leads to the nucleation of cracks in the metal. This is exacerbated by the fact that the quenching of steel promotes the formation of the brittle phase martensite.,Dr R F Cochrane,"Department of Materials, University of Leeds",https://www.doitpoms.ac.uk/miclib/micrographs/large/000332.jpg,./miclib_output/images/000332.jpg,https://www.doitpoms.ac.uk/miclib/micrograph_record.php?id=332
333,"Medium carbon steel, slow quenched","alloy , carbon, iron, metal, steel , Widmanstätten",Metal or alloy,Fe-C-X,"Fe, C 0.3 (wt%)",,,Slow quenched 950 ÂºC,,Nital,Reflected light microscopy,400 μm,"Medium carbon steel that has been slow quenched, and resulting in the production of WidmanstÃ¤tten ferrite.",Dr R F Cochrane,"Department of Materials, University of Leeds",https://www.doitpoms.ac.uk/miclib/micrographs/large/000333.jpg,./miclib_output/images/000333.jpg,https://www.doitpoms.ac.uk/miclib/micrograph_record.php?id=333
334,"Medium carbon steel, slow quenched","alloy , carbon, iron, metal, steel , Widmanstätten",Metal or alloy,Fe-C-X,"Fe, C 0.3 (wt%)",,,Slow quenched 950 ÂºC,,Nital,Reflected light microscopy,200 μm,"Medium carbon steel that has been slow quenched, and resulting in the production of WidmanstÃ¤tten ferrite.",Dr R F Cochrane,"Department of Materials, University of Leeds",https://www.doitpoms.ac.uk/miclib/micrographs/large/000334.jpg,./miclib_output/images/000334.jpg,https://www.doitpoms.ac.uk/miclib/micrograph_record.php?id=334
335,"Medium carbon steel, slow quenched","alloy , carbon, iron, metal, steel , Widmanstätten",Metal or alloy,Fe-C-X,"Fe, C 0.3 (wt%)",,,Slow quenched 950 ÂºC,,Nital,Reflected light microscopy,100 μm,"Medium carbon steel that has been slow quenched, and resulting in the production of WidmanstÃ¤tten ferrite.",Dr R F Cochrane,"Department of Materials, University of Leeds",https://www.doitpoms.ac.uk/miclib/micrographs/large/000335.jpg,./miclib_output/images/000335.jpg,https://www.doitpoms.ac.uk/miclib/micrograph_record.php?id=335
336,"Medium carbon steel, quenched","alloy , carbon, iron, martensite , metal, quenching , steel",Metal or alloy,Fe-C-X,"Fe, C 0.3 (wt%)",,,Quenched,,Nital,Reflected light microscopy,200 μm,A medium carbon steel that has been quenched producing martensite laths in the microstructure.,Dr R F Cochrane,"Department of Materials, University of Leeds",https://www.doitpoms.ac.uk/miclib/micrographs/large/000336.jpg,./miclib_output/images/000336.jpg,https://www.doitpoms.ac.uk/miclib/micrograph_record.php?id=336
337,"Fe, C 1.35 (wt%) steel, quenched","alloy , carbon, iron, martensite , metal, quenching , steel",Metal or alloy,Fe-C-X,"Fe, C 1.35 (wt%)",,,"Austenitised at 1000 ÂºC, quenched into water, then into liquid nitrogen. 24 hrs @ 700 ÂºC",,Nital,Reflected light microscopy,200 μm,"A high carbon steel that has been quenched producing martensite laths in the microstructure. High carbon steels are more prone to the formation of martensite since more excess carbon is available to be trapped interstitially. Subsequently tempered to diffuse some of the carbon out, resulting in a reduced hardness.",Dr R F Cochrane,"Department of Materials, University of Leeds",https://www.doitpoms.ac.uk/miclib/micrographs/large/000337.jpg,./miclib_output/images/000337.jpg,https://www.doitpoms.ac.uk/miclib/micrograph_record.php?id=337
338,"Fe, C 1.35 (wt%) steel, quenched","alloy , carbon, iron, martensite , metal, quenching , steel",Metal or alloy,Fe-C-X,"Fe, C 1.35 (wt%)",,,"Austenitised at 1000 ÂºC, quenched into water, then into liquid nitrogen. 24 hrs @ 700 ÂºC",,Nital,Reflected light microscopy,200 μm,A high carbon steel that has been quenched producing martensite laths in the microstructure. High carbon steels are more prone to the formation of martensite since more excess carbon is available to be trapped interstitially.,Dr R F Cochrane,"Department of Materials, University of Leeds",https://www.doitpoms.ac.uk/miclib/micrographs/large/000338.jpg,./miclib_output/images/000338.jpg,https://www.doitpoms.ac.uk/miclib/micrograph_record.php?id=338
339,"Fe, C 1.35 (wt%) steel, quenched","alloy , carbon, iron, martensite , metal, quenching , steel",Metal or alloy,Fe-C-X,"Fe, C 1.35 (wt%)",,,"Austenitised at 1000 ÂºC, quenched into water, then into liquid nitrogen. 24 hrs @ 700 ÂºC",,Nital,Reflected light microscopy,100 μm,A high carbon steel that has been quenched producing martensite laths in the microstructure. High carbon steels are more prone to the formation of martensite since more excess carbon is available to be trapped interstitially.,Dr R F Cochrane,"Department of Materials, University of Leeds",https://www.doitpoms.ac.uk/miclib/micrographs/large/000339.jpg,./miclib_output/images/000339.jpg,https://www.doitpoms.ac.uk/miclib/micrograph_record.php?id=339
340,"Low alloy medium carbon steel, containing Ni, Cr, Mo, annealed","alloy , carbon, iron, metal, steel",Metal or alloy,Fe-C-X,"Fe, C 0.31, Ni 3.0, Cr 0.9, Mn 0.6 (wt%)","BS 653M31, formerly En 23",,Annealed,,Nital,Reflected light microscopy,400 μm,"Medium carbon steel with a microstructure consisting mostly of ferrite with the darker pearlite regions around the ferrite grains. Upon cooling the steel the ferrite forms initially, either on austenite grain boundaries or inclusions. This causes carbon to be partitioned into the austenite. Eventually the remaining austenite will be at the eutectoid condition and the transformation to pearlite will then take place. The ferrite is idiomorphic since carbide formers are present, providing nucleation sites.",Dr R F Cochrane,"Department of Materials, University of Leeds",https://www.doitpoms.ac.uk/miclib/micrographs/large/000340.jpg,./miclib_output/images/000340.jpg,https://www.doitpoms.ac.uk/miclib/micrograph_record.php?id=340
341,"Low alloy medium carbon steel, containing Ni, Cr, Mo, annealed","alloy , carbon, iron, metal, steel",Metal or alloy,Fe-C-X,"Fe, C 0.31, Ni 3.0, Cr 0.9, Mn 0.6 (wt%)","BS 653M31, formerly En 23",,Annealed,,Nital,Reflected light microscopy,100 μm,"Medium carbon steel with a microstructure consisting mostly of ferrite with the darker pearlite regions around the ferrite grains. Upon cooling the steel the ferrite forms initially, either on austenite grain boundaries or inclusions. This causes carbon to be partitioned into the austenite. Eventually the remaining austenite will be at the eutectoid condition and the transformation to pearlite will then take place. The ferrite is idiomorphic since carbide formers are present, providing nucleation sites.",Dr R F Cochrane,"Department of Materials, University of Leeds",https://www.doitpoms.ac.uk/miclib/micrographs/large/000341.jpg,./miclib_output/images/000341.jpg,https://www.doitpoms.ac.uk/miclib/micrograph_record.php?id=341
342,"Medium carbon, low alloy steel","alloy , carbon, iron, martensite , metal, quenching , steel",Metal or alloy,Fe-C-X,"Fe, C 0.31, Ni 3.0, Cr 0.9, Mn 0.6 (wt%)","BS 653M31, formerly En 23",,Normalised,,Nital,Reflected light microscopy,400 μm,Microstructure consists of ferrite platelets in a pearlite/bainite matrix.,Dr R F Cochrane,"Department of Materials, University of Leeds",https://www.doitpoms.ac.uk/miclib/micrographs/large/000342.jpg,./miclib_output/images/000342.jpg,https://www.doitpoms.ac.uk/miclib/micrograph_record.php?id=342
343,"Medium carbon, low alloy steel","alloy , carbon, iron, martensite , metal, quenching , steel",Metal or alloy,Fe-C-X,"Fe, C 0.31, Ni 3.0, Cr 0.9, Mn 0.6 (wt%)","BS 653M31, formerly En 23",,Normalised,,Nital,Reflected light microscopy,100 μm,Microstructure consists of ferrite platelets in a pearlite/bainite matrix.,Dr R F Cochrane,"Department of Materials, University of Leeds",https://www.doitpoms.ac.uk/miclib/micrographs/large/000343.jpg,./miclib_output/images/000343.jpg,https://www.doitpoms.ac.uk/miclib/micrograph_record.php?id=343
344,"Medium carbon, low alloy steel.","alloy , carbon, iron, martensite , metal, quenching , steel",Metal or alloy,Fe-C-X,"Fe, C 0.31, Ni 3.0, Cr 0.9, Mn 0.6 (wt%)","BS 653M31, formerly En 23",,Normalised,,Nital,Reflected light microscopy,100 μm,Microstructure consists of ferrite platelets in a pearlite/bainite matrix.,Dr R F Cochrane,"Department of Materials, University of Leeds",https://www.doitpoms.ac.uk/miclib/micrographs/large/000344.jpg,./miclib_output/images/000344.jpg,https://www.doitpoms.ac.uk/miclib/micrograph_record.php?id=344
345,"Medium carbon, low alloy steel, isothermally transformed","alloy , carbon, iron, martensite , metal, quenching , steel",Metal or alloy,Fe-C-X,"Fe, C 0.4, Ni 1.3, Cr 0.65, Mo 0.65 (wt%)","BS 640M40, formerly En 111",,"Isothermal transform 450 ÂºC, 20s",,Nital,Reflected light microscopy,100 μm,A medium carbon steel that has been quenched producing martensite laths in the microstructure. A tempering operation has been carried out in order to reduce the hardness of the metal.,Dr R F Cochrane,"Department of Materials, University of Leeds",https://www.doitpoms.ac.uk/miclib/micrographs/large/000345.jpg,./miclib_output/images/000345.jpg,https://www.doitpoms.ac.uk/miclib/micrograph_record.php?id=345
346,"Fe, C 1.35 (wt%) steel, hypereutectoid, quenched","alloy , carbon, iron, martensite , metal, quenching , steel",Metal or alloy,Fe-C-X,"Fe, C 1.35 (wt%)",,,Quenched,,Nital,Reflected light microscopy,200 μm,A high carbon steel that has been quenched producing martensite laths in the microstructure. High carbon steels are more prone to the formation of martensite since more excess carbon is available to be trapped interstitially.,Dr R F Cochrane,"Department of Materials, University of Leeds",https://www.doitpoms.ac.uk/miclib/micrographs/large/000346.jpg,./miclib_output/images/000346.jpg,https://www.doitpoms.ac.uk/miclib/micrograph_record.php?id=346
347,"Fe, C 1.35 (wt%) steel, hypereutectoid, quenched","alloy , carbon, iron, martensite , metal, quenching , steel",Metal or alloy,Fe-C-X,"Fe, C 1.35 (wt%)",,,quenched,,Nital,Reflected light microscopy,100 μm,A high carbon steel that has been quenched producing martensite laths in the microstructure. High carbon steels are more prone to the formation of martensite since more excess carbon is available to be trapped interstitially.,Dr R F Cochrane,"Department of Materials, University of Leeds",https://www.doitpoms.ac.uk/miclib/micrographs/large/000347.jpg,./miclib_output/images/000347.jpg,https://www.doitpoms.ac.uk/miclib/micrograph_record.php?id=347
348,"Fe, C 1.35 (wt%) steel, hypereutectoid, quenched","alloy , carbon, iron, martensite , metal, quenching , steel",Metal or alloy,Fe-C-X,"Fe, C 1.35 (wt%)",,,"Austenitised at 1000 ÂºC, quenched into molten salt at 600 ÂºC , partially transformed, quenched into water at 200 ÂºC",,Nital,Reflected light microscopy,400 μm,Edge,Dr R F Cochrane,"Department of Materials, University of Leeds",https://www.doitpoms.ac.uk/miclib/micrographs/large/000348.jpg,./miclib_output/images/000348.jpg,https://www.doitpoms.ac.uk/miclib/micrograph_record.php?id=348
349,"Fe, C 1.35 (wt%) steel, hypereutectoid, quenched","alloy , carbon, iron, martensite , metal, quenching , steel",Metal or alloy,Fe-C-X,"Fe, C 1.35 (wt%)",,,"Austenitised at 1000 ÂºC, quenched into molten salt at 600 ÂºC , partially transformed, quenched into water at 200 ÂºC",,Nital,Reflected light microscopy,200 μm,Centre,Dr R F Cochrane,"Department of Materials, University of Leeds",https://www.doitpoms.ac.uk/miclib/micrographs/large/000349.jpg,./miclib_output/images/000349.jpg,https://www.doitpoms.ac.uk/miclib/micrograph_record.php?id=349
350,"Fe, C 0.15 (wt%) steel, quenched.","alloy , carbon, iron, martensite , metal, quenching , steel",Metal or alloy,Fe-C-X,"Fe, C 0.15 (wt%)",,,Quenched,,Nital,Reflected light microscopy,200 μm,A low carbon steel quenched in order to produce martensitic plates.,Dr R F Cochrane,"Department of Materials, University of Leeds",https://www.doitpoms.ac.uk/miclib/micrographs/large/000350.jpg,./miclib_output/images/000350.jpg,https://www.doitpoms.ac.uk/miclib/micrograph_record.php?id=350
351,"Fe, C 0.15 (wt%) steel, quenched.","alloy , carbon, iron, martensite , metal, quenching , steel",Metal or alloy,Fe-C-X,"Fe, C 0.15 (wt%)",,,Quenched,,Nital,Reflected light microscopy,100 μm,A low carbon steel quenched in order to produce martensitic plates.,Dr R F Cochrane,"Department of Materials, University of Leeds",https://www.doitpoms.ac.uk/miclib/micrographs/large/000351.jpg,./miclib_output/images/000351.jpg,https://www.doitpoms.ac.uk/miclib/micrograph_record.php?id=351
352,"Fe, C 0.15 (wt%) steel, quenched.","alloy , carbon, iron, martensite , metal, quenching , steel",Metal or alloy,Fe-C-X,"Fe, C 0.15 (wt%)",,,Quenched,,Nital,Reflected light microscopy,100 μm,A low carbon steel quenched in order to produce martensitic plates.,Dr R F Cochrane,"Department of Materials, University of Leeds",https://www.doitpoms.ac.uk/miclib/micrographs/large/000352.jpg,./miclib_output/images/000352.jpg,https://www.doitpoms.ac.uk/miclib/micrograph_record.php?id=352
353,Pearlitic malleable cast iron,"alloy , carbon, cast iron , iron, metal, normalising",Metal or alloy,Fe-C-X,"Fe, C 2-4, other constituents (wt% typical) (Cast iron)",,,Quenched,,Nital,Reflected light microscopy,800 μm,A cast iron with a relatively low carbon content. The sample has been normalised at 900 ÂºC for 72 hours in order to refine the grain size. The microstructure consists of pearlite with graphite.,Dr R F Cochrane,"Department of Materials, University of Leeds",https://www.doitpoms.ac.uk/miclib/micrographs/large/000353.jpg,./miclib_output/images/000353.jpg,https://www.doitpoms.ac.uk/miclib/micrograph_record.php?id=353
354,Pearlitic malleable cast iron,"alloy , carbon, cast iron , iron, metal, normalising",Metal or alloy,Fe-C-X,"Fe, C 2-4, other constituents (wt% typical) (Cast iron)",,,Quenched,,Nital,Reflected light microscopy,400 μm,A cast iron with a relatively low carbon content. The sample has been normalised at 900 ÂºC for 72 hours in order to refine the grain size. The microstructure consists of pearlite with graphite.,Dr R F Cochrane,"Department of Materials, University of Leeds",https://www.doitpoms.ac.uk/miclib/micrographs/large/000354.jpg,./miclib_output/images/000354.jpg,https://www.doitpoms.ac.uk/miclib/micrograph_record.php?id=354
355,Pearlitic malleable cast iron,"alloy , carbon, cast iron , iron, metal, normalising",Metal or alloy,Fe-C-X,"Fe, C 2-4, other constituents (wt% typical) (Cast iron)",,,Quenched,,Nital,Reflected light microscopy,200 μm,A cast iron with a relatively low carbon content. The sample has been normalised at 900 ÂºC for 72 hours in order to refine the grain size. The microstructure consists of pearlite with graphite.,Dr R F Cochrane,"Department of Materials, University of Leeds",https://www.doitpoms.ac.uk/miclib/micrographs/large/000355.jpg,./miclib_output/images/000355.jpg,https://www.doitpoms.ac.uk/miclib/micrograph_record.php?id=355
356,Pearlitic malleable cast iron,"alloy , carbon, cast iron , iron, metal, normalising",Metal or alloy,Fe-C-X,"Fe, C 2.4, Si 1.1, Mn 1.1 (wt%)",,,72 hrs at 900-920 ÂºC,,Nital,Reflected light microscopy,400 μm,"A cast iron with a relatively low carbon content. Upon cooling the austenite transforms to pearlite at the eutectoid temperature, leaving a microstructure of pearlite and graphite.",Dr R F Cochrane,"Department of Materials, University of Leeds",https://www.doitpoms.ac.uk/miclib/micrographs/large/000356.jpg,./miclib_output/images/000356.jpg,https://www.doitpoms.ac.uk/miclib/micrograph_record.php?id=356
357,Pearlitic malleable cast iron,"alloy , carbon, cast iron , iron, metal, normalising",Metal or alloy,Fe-C-X,"Fe, C 2.4, Si 1.1, Mn 1.1 (wt%)",,,72 hrs at 900-920 ÂºC,,Nital,Reflected light microscopy,200 μm,"A cast iron with a relatively low carbon content. Upon cooling the austenite transforms to pearlite at the eutectoid temperature, leaving a microstructure of pearlite and graphite.",Dr R F Cochrane,"Department of Materials, University of Leeds",https://www.doitpoms.ac.uk/miclib/micrographs/large/000357.jpg,./miclib_output/images/000357.jpg,https://www.doitpoms.ac.uk/miclib/micrograph_record.php?id=357
358,"White cast iron, annealed to precipitate out carbon","alloy , carbon, cast iron , iron, metal, normalising",Metal or alloy,Fe-C-X,"Fe, C 2.4, Si 1.1, Mn 1.1 (wt%)",,,J5 annealed 60 hrs at 900-20 ÂºC,,Nital,Reflected light microscopy,800 μm,"A cast iron with a relatively low carbon content. The sample has been normalised at 900 ÂºC for 72 hours. This causes the carbon in the pearlite to precipitate out, leaving graphite in a ferritic matrix.",Dr R F Cochrane,"Department of Materials, University of Leeds",https://www.doitpoms.ac.uk/miclib/micrographs/large/000358.jpg,./miclib_output/images/000358.jpg,https://www.doitpoms.ac.uk/miclib/micrograph_record.php?id=358
359,"White cast iron, annealed to precipitate out carbon","alloy , carbon, cast iron , iron, metal, normalising",Metal or alloy,Fe-C-X,"Fe, C 2.4, Si 1.1, Mn 1.1 (wt%)",,,J5 annealed 60 hrs at 900-20 ÂºC,,Nital,Reflected light microscopy,200 μm,"A cast iron with a relatively low carbon content. The sample has been normalised at 900 ÂºC for 72 hours. This causes the carbon in the pearlite to precipitate out, leaving graphite in a ferritic matrix.",Dr R F Cochrane,"Department of Materials, University of Leeds",https://www.doitpoms.ac.uk/miclib/micrographs/large/000359.jpg,./miclib_output/images/000359.jpg,https://www.doitpoms.ac.uk/miclib/micrograph_record.php?id=359
360,As cast white cast iron,"alloy , carbon, cast iron , iron, metal, normalising",Metal or alloy,Fe-C-X,"Fe, C 2.4, Si 1.1, Mn 1.1 (wt%)",,,as cast,,Nital,Reflected light microscopy,400 μm,"As cast white iron with microstructure consisting of cementite, pearlite and transformed ledeburite.",Dr R F Cochrane,"Department of Materials, University of Leeds",https://www.doitpoms.ac.uk/miclib/micrographs/large/000360.jpg,./miclib_output/images/000360.jpg,https://www.doitpoms.ac.uk/miclib/micrograph_record.php?id=360
361,As cast white cast iron,"alloy , carbon, cast iron , iron, metal, normalising",Metal or alloy,Fe-C-X,"Fe, C 2.4, Si 1.1, Mn 1.1 (wt%)",,,as cast,,Nital,Reflected light microscopy,100 μm,"As cast white iron with microstructure consisting of cementite, pearlite and transformed ledeburite.",Dr R F Cochrane,"Department of Materials, University of Leeds",https://www.doitpoms.ac.uk/miclib/micrographs/large/000361.jpg,./miclib_output/images/000361.jpg,https://www.doitpoms.ac.uk/miclib/micrograph_record.php?id=361
362,"White cast iron, subject to slow heating and cooling treatment","alloy , carbon, iron, metal, white cast iron",Metal or alloy,Fe-C-X,"Fe, C 3.4, Si 0.35, Mn 0.22 (wt%)",,,"Heat white C.I. Heat up 8 hrs, 1060 ÂºC for 80 hrs, cool for 12 hrs",,Nital,Reflected light microscopy,400 μm,"An example of a white cast iron, so named due to its relatively low carbon content, which means that the carbon present is in the form of cementite. Upon cooling the melt initially forms austenite and subsequently graphite. Upon reaching the eutectoid temperature the austenite transforms to pearlite, giving a final microstructure consisting of graphite in a pearlite matrix.",Dr R F Cochrane,"Department of Materials, University of Leeds",https://www.doitpoms.ac.uk/miclib/micrographs/large/000362.jpg,./miclib_output/images/000362.jpg,https://www.doitpoms.ac.uk/miclib/micrograph_record.php?id=362
363,"White cast iron, subject to slow heating and cooling treatment","alloy , carbon, iron, metal, white cast iron",Metal or alloy,Fe-C-X,"Fe, C 3.4, Si 0.35, Mn 0.22 (wt%)",,,"Heat white C.I. Heat up 8 hrs, 1060 ÂºC for 80 hrs, cool for 12 hrs",,Nital,Reflected light microscopy,400 μm,"An example of a white cast iron, so named due to its relatively low carbon content, which means that the carbon present is in the form of cementite. Upon cooling the melt initially forms austenite and subsequently graphite. Upon reaching the eutectoid temperature the austenite transforms to pearlite, giving a final microstructure consisting of graphite in a pearlite matrix.",Dr R F Cochrane,"Department of Materials, University of Leeds",https://www.doitpoms.ac.uk/miclib/micrographs/large/000363.jpg,./miclib_output/images/000363.jpg,https://www.doitpoms.ac.uk/miclib/micrograph_record.php?id=363
