Repository: Subham2507/mic_hackathon

# Microscopy Image Analysis with CLIP & Vision-Language Models

A hackathon project for automated microscopy technique classification and material categorization using CLIP embeddings and Vision-Language Models (VLMs).

## 🔬 Project Overview

This project implements zero-shot and few-shot learning approaches to: 
- **Classify microscopy techniques** (SEM, TEM, AFM, Optical/Reflected Light Microscopy)
- **Categorize material types** (Metal/Alloy, Ceramic, Polymer, Composite, Fracture)
- **Perform semantic search** on microscopy images using natural language queries
- **Visualize embedding spaces** using UMAP dimensionality reduction

File: micrographs_metadata.csv (part 8 of 19)
micrograph_no,brief_description,keywords,categories,system,composition,standard_codes,reaction,processing,applications,sample_preparation,technique,length_bar,further_information,contributor,organisation,image_url,image_local_path,page_url
364,"White cast iron, subject to slow heating and cooling treatment","alloy , carbon, iron, metal, white cast iron",Metal or alloy,Fe-C-X,"Fe, C 3.4, Si 0.35, Mn 0.22 (wt%)",,,"Heat white C.I. Heat up 8 hrs, 1060 ÂºC for 80 hrs, cool for 12 hrs",,Nital,Reflected light microscopy,100 μm,"An example of a white cast iron, so named due to its relatively low carbon content, which means that the carbon present is in the form of cementite. Upon cooling the melt initially forms austenite and subsequently graphite. Upon reaching the eutectoid temperature the austenite transforms to pearlite, giving a final microstructure consisting of graphite in a pearlite matrix.",Dr R F Cochrane,"Department of Materials, University of Leeds",https://www.doitpoms.ac.uk/miclib/micrographs/large/000364.jpg,./miclib_output/images/000364.jpg,https://www.doitpoms.ac.uk/miclib/micrograph_record.php?id=364
365,As cast white cast iron,"alloy , carbon, iron, metal, white cast iron",Metal or alloy,Fe-C-X,"Fe, C 3.4, Si 0.35, Mn 0.22 (wt%), + ...",,,as cast,,Nital,Reflected light microscopy,200 μm,"An example of a white cast iron, so named due to its relatively low carbon content, which means that the carbon present is in the form of cementite. Upon cooling the melt initially forms austenite and subsequently graphite. Upon reaching the eutectoid temperature the austenite transforms to pearlite, giving a final microstructure consisting of graphite in a pearlite matrix.",Dr R F Cochrane,"Department of Materials, University of Leeds",https://www.doitpoms.ac.uk/miclib/micrographs/large/000365.jpg,./miclib_output/images/000365.jpg,https://www.doitpoms.ac.uk/miclib/micrograph_record.php?id=365
366,Whiteheart cast iron,"alloy , carbon, iron, metal, white cast iron",Metal or alloy,Fe-C-X,"Fe, C 3.4, Si 0.35, Mn 0.22 (wt%), + ...",,,as cast,,Nital,Reflected light microscopy,400 μm,"Whiteheart malleable castings are produced from high carbon white cast irons annealed in a decarburising medium. Carbon is removed at the surface, this loss is then compensated by carbon diffusing from the interior. Whiteheart castings have a decarburised surface and a high carbon core.",Dr R F Cochrane,"Department of Materials, University of Leeds",https://www.doitpoms.ac.uk/miclib/micrographs/large/000366.jpg,./miclib_output/images/000366.jpg,https://www.doitpoms.ac.uk/miclib/micrograph_record.php?id=366
367,Whiteheart cast iron,"alloy , carbon, iron, metal, white cast iron",Metal or alloy,Fe-C-X,"Fe, C 3.4, Si 0.35, Mn 0.22 (wt%), + ...",,,as cast,,Nital,Reflected light microscopy,200 μm,"Whiteheart malleable castings are produced from high carbon white cast irons annealed in a decarburising medium. Carbon is removed at the casting surface, the loss being only compensated by the diffusion of carbon from the interior. Whiteheart castings are inhomogeneous with a decarburised surface skin and a higher carbon core.",Dr R F Cochrane,"Department of Materials, University of Leeds",https://www.doitpoms.ac.uk/miclib/micrographs/large/000367.jpg,./miclib_output/images/000367.jpg,https://www.doitpoms.ac.uk/miclib/micrograph_record.php?id=367
368,Blackheart cast iron,"alloy , carbon, iron, metal, white cast iron",Metal or alloy,Fe-C-X,"Fe, C 2.4, Si 1.1, Mn 1.1 (wt%)",,,as cast,,Nital,Reflected light microscopy,400 μm,"Blackheart cast iron is produced by heating white cast iron at 900-950 ÂºC for many days before cooling slowly. This results in a microstructure containing irregular though equiaxed nodules of graphite in a ferritic matrix. The term ""blackheart"" comes from the fact that the fracture surface has a grey or black appearance due to the presence of graphite at the surface. The purpose of the heat treatment is to increase the ductility of the cast iron.",Dr R F Cochrane,"Department of Materials, University of Leeds",https://www.doitpoms.ac.uk/miclib/micrographs/large/000368.jpg,./miclib_output/images/000368.jpg,https://www.doitpoms.ac.uk/miclib/micrograph_record.php?id=368
369,Blackheart cast iron,"alloy , carbon, iron, metal, white cast iron",Metal or alloy,Fe-C-X,"Fe, C 2.4, Si 1.1, Mn 1.1 (wt%)",,,as cast,,Nital,Reflected light microscopy,200 μm,"Blackheart cast iron is produced by heating white cast iron at 900-950 ÂºC for many days before cooling slowly. This results in a microstructure containing irregular though equiaxed nodules of graphite in a ferritic matrix. The term ""blackheart"" comes from the fact that the fracture surface has a grey or black appearance due to the presence of graphite at the surface. The purpose of the heat treatment is to increase the ductility of the cast iron.",Dr R F Cochrane,"Department of Materials, University of Leeds",https://www.doitpoms.ac.uk/miclib/micrographs/large/000369.jpg,./miclib_output/images/000369.jpg,https://www.doitpoms.ac.uk/miclib/micrograph_record.php?id=369
370,As cast white cast iron,"alloy , carbon, iron, metal, white cast iron",Metal or alloy,Fe-C-X,"Fe, C 2.85, Si 0.33, Mn 0.39, Cr 0.91 (wt%)",,,as cast,,Nital,Reflected light microscopy,400 μm,"An example of a white cast iron, so named due to its relatively low carbon content, which means that the carbon present is in the form of cementite. Upon cooling the melt initially forms austenite dendrites and ledeburite. The dendrites then transform to pearlite, and the ledeburite to ferrite and cementite.",Dr R F Cochrane,"Department of Materials, University of Leeds",https://www.doitpoms.ac.uk/miclib/micrographs/large/000370.jpg,./miclib_output/images/000370.jpg,https://www.doitpoms.ac.uk/miclib/micrograph_record.php?id=370
371,As cast white cast iron,"alloy , carbon, iron, metal, white cast iron",Metal or alloy,Fe-C-X,"Fe, C 2.85, Si 0.33, Mn 0.39, Cr 0.91 (wt%)",,,as cast,,Nital,Reflected light microscopy,100 μm,"An example of a white cast iron, so named due to its relatively low carbon content, which means that the carbon present is in the form of cementite. Upon cooling the melt initially forms austenite dendrites and ledeburite. The dendrites then transform to pearlite, and the ledeburite to ferrite and cementite.",Dr R F Cochrane,"Department of Materials, University of Leeds",https://www.doitpoms.ac.uk/miclib/micrographs/large/000371.jpg,./miclib_output/images/000371.jpg,https://www.doitpoms.ac.uk/miclib/micrograph_record.php?id=371
372,As cast white cast iron,"alloy , carbon, iron, metal, white cast iron",Metal or alloy,Fe-C-X,"Fe, C 3.62, Si 0.33, Mn 0.38, Cr 0.89 (wt%)",,,as cast,,Nital,Reflected light microscopy,400 μm,"An example of a white cast iron, so named due to its relatively low carbon content, which means that the carbon present is in the form of cementite. Upon cooling the melt initially forms austenite dendrites and ledeburite. The dendrites then transform to pearlite, and the ledeburite to ferrite and cementite.",Dr R F Cochrane,"Department of Materials, University of Leeds",https://www.doitpoms.ac.uk/miclib/micrographs/large/000372.jpg,./miclib_output/images/000372.jpg,https://www.doitpoms.ac.uk/miclib/micrograph_record.php?id=372
373,As cast white cast iron,"alloy , carbon, iron, metal, white cast iron",Metal or alloy,Fe-C-X,"Fe, C 3.62, Si 0.33, Mn 0.38, Cr 0.89 (wt%)",,,as cast,,Nital,Reflected light microscopy,100 μm,"An example of a white cast iron, so named due to its relatively low carbon content, which means that the carbon present is in the form of cementite. Upon cooling the melt initially forms austenite dendrites and ledeburite. The dendrites then transform to pearlite, and the ledeburite to ferrite and cementite.",Dr R F Cochrane,"Department of Materials, University of Leeds",https://www.doitpoms.ac.uk/miclib/micrographs/large/000373.jpg,./miclib_output/images/000373.jpg,https://www.doitpoms.ac.uk/miclib/micrograph_record.php?id=373
374,Fully transformed ledeburite cast iron,"alloy , carbon, grey cast iron , iron, metal",Metal or alloy,Fe-C-X,"Fe, C 4.17, Si 0.40, Mn 0.45, Cr 0.95 (wt%)",,,as cast,,Nital,Reflected light microscopy,400 μm,"Silicon in cast iron serves to raise the carbon equivalent, in this case resulting in a eutectic composition. Upon cooling, ledeburite forms, this subsequently transforms to cementite particles in a ferrite matrix.",Dr R F Cochrane,"Department of Materials, University of Leeds",https://www.doitpoms.ac.uk/miclib/micrographs/large/000374.jpg,./miclib_output/images/000374.jpg,https://www.doitpoms.ac.uk/miclib/micrograph_record.php?id=374
375,Fully transformed ledeburite cast iron,"alloy , carbon, grey cast iron , iron, metal",Metal or alloy,Fe-C-X,"Fe, C 4.17, Si 0.40, Mn 0.45, Cr 0.95 (wt%)",,,as cast,,Nital,Reflected light microscopy,100 μm,"Silicon in cast iron serves to raise the carbon equivalent, in this case resulting in a eutectic composition. Upon cooling, ledeburite forms, this subsequently transforms to cementite particles in a ferrite matrix.",Dr R F Cochrane,"Department of Materials, University of Leeds",https://www.doitpoms.ac.uk/miclib/micrographs/large/000375.jpg,./miclib_output/images/000375.jpg,https://www.doitpoms.ac.uk/miclib/micrograph_record.php?id=375
376,As cast white cast iron,"alloy , carbon, iron, metal, white cast iron",Metal or alloy,Fe-C-X,"Fe, C 3.56, Si 0.20, Mn 0.37, Cr 0.91 (wt%)",,,as cast,,Nital,Reflected light microscopy,400 μm,"An example of a white cast iron, so named due to its relatively low carbon content, which means that the carbon present is in the form of cementite. Upon cooling the melt initially forms austenite dendrites and ledeburite. The dendrites then transform to pearlite, and the ledeburite to ferrite and cementite.",Dr R F Cochrane,"Department of Materials, University of Leeds",https://www.doitpoms.ac.uk/miclib/micrographs/large/000376.jpg,./miclib_output/images/000376.jpg,https://www.doitpoms.ac.uk/miclib/micrograph_record.php?id=376
377,As cast white cast iron,"alloy , carbon, iron, metal, white cast iron",Metal or alloy,Fe-C-X,"Fe, C 3.56, Si 0.20, Mn 0.37, Cr 0.91 (wt%)",,,as cast,,Nital,Reflected light microscopy,100 μm,"An example of a white cast iron, so named due to its relatively low carbon content, which means that the carbon present is in the form of cementite. Upon cooling the melt initially forms austenite dendrites and ledeburite. The dendrites then transform to pearlite, and the ledeburite to ferrite and cementite.",Dr R F Cochrane,"Department of Materials, University of Leeds",https://www.doitpoms.ac.uk/miclib/micrographs/large/000377.jpg,./miclib_output/images/000377.jpg,https://www.doitpoms.ac.uk/miclib/micrograph_record.php?id=377
378,Grey cast iron with significant Si content,"alloy , carbon, grey cast iron , iron, metal",Metal or alloy,Fe-C-X,"Fe, C 3.52, Si 3.26, Mn 0.47 (wt%) (Grey cast iron)",,,Sand cast,,Nital,Reflected light microscopy,400 μm,"The addition of a substantial amount of silicon to a relatively low carbon cast iron serves to induce the cementite to transform to ferrite and graphite flakes. This results in the properties of the resultant metal being more similar to that of grey cast iron, i.e. making it easier to machine and improving wear resistance.",Dr R F Cochrane,"Department of Materials, University of Leeds",https://www.doitpoms.ac.uk/miclib/micrographs/large/000378.jpg,./miclib_output/images/000378.jpg,https://www.doitpoms.ac.uk/miclib/micrograph_record.php?id=378
379,Grey cast iron with significant Si content,"alloy , carbon, grey cast iron , iron, metal",Metal or alloy,Fe-C-X,"Fe, C 3.52, Si 3.26, Mn 0.47 (wt%) (Grey cast iron)",,,Sand cast,,Nital,Reflected light microscopy,200 μm,"The addition of a substantial amount of silicon to a relatively low carbon cast iron serves to induce the cementite to transform to ferrite and graphite flakes. This results in the properties of the resultant metal being more similar to that of grey cast iron, i.e. making it easier to machine and improving wear resistance.",Dr R F Cochrane,"Department of Materials, University of Leeds",https://www.doitpoms.ac.uk/miclib/micrographs/large/000379.jpg,./miclib_output/images/000379.jpg,https://www.doitpoms.ac.uk/miclib/micrograph_record.php?id=379
380,Grey cast iron with significant Si content,"alloy , carbon, grey cast iron , iron, metal",Metal or alloy,Fe-C-X,"Fe, C 3.52, Si 3.26, Mn 0.47 (wt%) (Grey cast iron)",,,Sand cast,,Nital,Reflected light microscopy,100 μm,"The addition of a substantial amount of silicon to a relatively low carbon cast iron serves to induce the cementite to transform to ferrite and graphite flakes. This results in the properties of the resultant metal to be more similar to that of grey cast iron, i.e. making it easier to machine and improved wear resistance.",Dr R F Cochrane,"Department of Materials, University of Leeds",https://www.doitpoms.ac.uk/miclib/micrographs/large/000380.jpg,./miclib_output/images/000380.jpg,https://www.doitpoms.ac.uk/miclib/micrograph_record.php?id=380
381,Grey cast iron,"alloy , carbon, grey cast iron , iron, metal",Metal or alloy,Fe-C-X,Grey cast iron,,,Cast,,Nital,Reflected light microscopy,400 μm,"Cast iron with a high carbon content is referred to as grey cast iron since the carbon is present in the form of graphite flakes giving rise to a grey colour when viewed. This form of cast iron has several technologically useful properties such as good machinability, low melting temperature, good wear resistance and good mould reproduction.",Dr R F Cochrane,"Department of Materials, University of Leeds",https://www.doitpoms.ac.uk/miclib/micrographs/large/000381.jpg,./miclib_output/images/000381.jpg,https://www.doitpoms.ac.uk/miclib/micrograph_record.php?id=381
382,Grey cast iron,"alloy , carbon, grey cast iron , iron, metal",Metal or alloy,Fe-C-X,Grey cast iron,,,Cast,,Nital,Reflected light microscopy,200 μm,"Cast iron with a high carbon content is referred to as grey cast iron since the carbon is present in the form of graphite flakes giving rise to a grey colour when viewed. This form of cast iron has several technologically useful properties such as good machinability, low melting temperature, good wear resistance and good mould reproduction.",Dr R F Cochrane,"Department of Materials, University of Leeds",https://www.doitpoms.ac.uk/miclib/micrographs/large/000382.jpg,./miclib_output/images/000382.jpg,https://www.doitpoms.ac.uk/miclib/micrograph_record.php?id=382
383,Grey cast iron,"alloy , carbon, grey cast iron , iron, metal",Metal or alloy,Fe-C-X,Grey cast iron,,,Cast,,Nital,Reflected light microscopy,100 μm,"Cast iron with a high carbon content is referred to as grey cast iron since the carbon is present in the form of graphite flakes giving rise to a grey colour when viewed. This form of cast iron has several technologically useful properties such as good machinability, low melting temperature, good wear resistance and good mould reproduction.",Dr R F Cochrane,"Department of Materials, University of Leeds",https://www.doitpoms.ac.uk/miclib/micrographs/large/000383.jpg,./miclib_output/images/000383.jpg,https://www.doitpoms.ac.uk/miclib/micrograph_record.php?id=383
384,As cast white cast iron,"alloy , carbon, cast iron , iron, metal, white cast iron",Metal or alloy,Fe-C-X,"Fe, C 2.3, Mn 4.0 (wt%)",,,Cast,,Nital,Reflected light microscopy,100 μm,,Dr R F Cochrane,"Department of Materials, University of Leeds",https://www.doitpoms.ac.uk/miclib/micrographs/large/000384.jpg,./miclib_output/images/000384.jpg,https://www.doitpoms.ac.uk/miclib/micrograph_record.php?id=384
385,As cast white cast iron,"alloy , carbon, cast iron , iron, metal, white cast iron",Metal or alloy,Fe-C-X,"Fe, C 2.3, Mn 4.0 (wt%)",,,Cast,,Nital,Reflected light microscopy,100 μm,,Dr R F Cochrane,"Department of Materials, University of Leeds",https://www.doitpoms.ac.uk/miclib/micrographs/large/000385.jpg,./miclib_output/images/000385.jpg,https://www.doitpoms.ac.uk/miclib/micrograph_record.php?id=385
386,As cast white cast iron,"alloy , carbon, cast iron , iron, metal, white cast iron",Metal or alloy,Fe-C-X,"Fe, C 2.3, Mn 4.0 (wt%)",,,Cast,,Nital,Reflected light microscopy,200 μm,,Dr R F Cochrane,"Department of Materials, University of Leeds",https://www.doitpoms.ac.uk/miclib/micrographs/large/000386.jpg,./miclib_output/images/000386.jpg,https://www.doitpoms.ac.uk/miclib/micrograph_record.php?id=386
387,Silal,"alloy , carbon, grey cast iron , iron, metal, silal",Metal or alloy,Fe-C-X,"Fe, C 2.10, Si 5.60, Mn 0.50 (wt%) (Silal)",,,Sand cast,,Nital,Reflected light microscopy,400 μm,"This sample shows the typical structure of silal, irons with high Si content (5.5-7.9 wt%). It is a grey cast iron alloyed with 4-6wt% Si to provide good oxidation resistance. The high Si content forms a dense, adherent iron silicate surface film, which is resistant to oxygen penetration. The flake graphite iron Silal was one of the first heat resisting cast irons developed. Spheroidal graphite Si irons have higher strength and improved ductility. The structure shows cored dendrites of ferrite with interdendritic flake graphite. A few white areas of Si carbide are also present.",Dr R F Cochrane,"Department of Materials, University of Leeds",https://www.doitpoms.ac.uk/miclib/micrographs/large/000387.jpg,./miclib_output/images/000387.jpg,https://www.doitpoms.ac.uk/miclib/micrograph_record.php?id=387
388,Silal,"alloy , carbon, grey cast iron , iron, metal, silal",Metal or alloy,Fe-C-X,"Fe, C 2.10, Si 5.60, Mn 0.50 (wt%) (Silal)",,,Sand cast,,Nital,Reflected light microscopy,200 μm,"This sample shows the typical structure of silal, irons with high Si content (5.5-7.9 wt%). It is a grey cast iron alloyed with 4-6wt% Si to provide good oxidation resistance. The high Si content forms a dense, adherent iron silicate surface film, which is resistant to oxygen penetration. The flake graphite iron Silal was one of the first heat resisting cast irons developed. Spheroidal graphite Si irons have higher strength and improved ductility. The structure shows cored dendrites of ferrite with interdendritic flake graphite. A few white areas of Si carbide are also present.",Dr R F Cochrane,"Department of Materials, University of Leeds",https://www.doitpoms.ac.uk/miclib/micrographs/large/000388.jpg,./miclib_output/images/000388.jpg,https://www.doitpoms.ac.uk/miclib/micrograph_record.php?id=388
389,Silal,"alloy , carbon, grey cast iron , iron, metal, silal",Metal or alloy,Fe-C-X,"Fe, C 2.10, Si 5.60, Mn 0.50 (wt%) (Silal)",,,Sand cast,,Nital,Reflected light microscopy,100 μm,"This sample shows the typical structure of silal, irons with high Si content (5.5-7.9 wt%). It is a grey cast iron alloyed with 4-6wt% Si to provide good oxidation resistance. The high Si content forms a dense, adherent iron silicate surface film, which is resistant to oxygen penetration. The flake graphite iron Silal was one of the first heat resisting cast irons developed. Spheroidal graphite Si irons have higher strength and improved ductility. The structure shows cored dendrites of ferrite with interdendritic flake graphite. A few white areas of Si carbide are also present.",Dr R F Cochrane,"Department of Materials, University of Leeds",https://www.doitpoms.ac.uk/miclib/micrographs/large/000389.jpg,./miclib_output/images/000389.jpg,https://www.doitpoms.ac.uk/miclib/micrograph_record.php?id=389
390,"Nickel hard cast iron, martensitic","alloy , brass , copper, metal, nickel, zinc",Metal or alloy,Fe-C-X,"Fe, C 2.95, Si 0.60, Mn 0.60, Ni 4.00, Cr 1.90 (wt%)",,,Sand cast,,Nital,Reflected light microscopy,400 μm,White cast iron containing nickel. This causes martensite to form hence hardening the metal.,Dr R F Cochrane,"Department of Materials, University of Leeds",https://www.doitpoms.ac.uk/miclib/micrographs/large/000390.jpg,./miclib_output/images/000390.jpg,https://www.doitpoms.ac.uk/miclib/micrograph_record.php?id=390
391,"Nickel hard cast iron, martensitic","alloy , brass , copper, metal, nickel, zinc",Metal or alloy,Fe-C-X,"Fe, C 2.95, Si 0.60, Mn 0.60, Ni 4.00, Cr 1.90 (wt%)",,,Sand cast,,Nital,Reflected light microscopy,100 μm,White cast iron containing nickel. This causes martensite to form hence hardening the metal.,Dr R F Cochrane,"Department of Materials, University of Leeds",https://www.doitpoms.ac.uk/miclib/micrographs/large/000391.jpg,./miclib_output/images/000391.jpg,https://www.doitpoms.ac.uk/miclib/micrograph_record.php?id=391
392,"Nickel hard cast iron, martensitic","alloy , brass , copper, metal, nickel, zinc",Metal or alloy,Fe-C-X,"Fe, C 2.95, Si 0.60, Mn 0.60, Ni 4.00, Cr 1.90 (wt%)",,,Sand cast,,Nital,Reflected light microscopy,200 μm,White cast iron containing nickel. This causes martensite to form hence hardening the metal.,Dr R F Cochrane,"Department of Materials, University of Leeds",https://www.doitpoms.ac.uk/miclib/micrographs/large/000392.jpg,./miclib_output/images/000392.jpg,https://www.doitpoms.ac.uk/miclib/micrograph_record.php?id=392
393,Cast iron with magnesium induced spheroidised graphite,"alloy , carbon, cast iron , iron, manganese, metal",Metal or alloy,Fe-C-X,"Fe, C 2-4, other constituents (wt% typical) (Cast iron)",,,Chill cast,,Nital,Reflected light microscopy,400 μm,Cast iron is a brittle material and it is advantageous to process it in such a way to improve its ductility. The brittleness is partially due to the graphite flakes which act as nucleation sites for cracks. Therefore it is an advantage to have the graphite present as spheres. This can be achieved by a heat treatment regime or by the addition of a small amount of Mg which poisons the graphite growth directions.,Dr R F Cochrane,"Department of Materials, University of Leeds",https://www.doitpoms.ac.uk/miclib/micrographs/large/000393.jpg,./miclib_output/images/000393.jpg,https://www.doitpoms.ac.uk/miclib/micrograph_record.php?id=393
394,Cast iron with magnesium induced spheroidised graphite,"alloy , carbon, cast iron , iron, manganese, metal",Metal or alloy,Fe-C-X,"Fe, C 2-4, other constituents (wt% typical) (Cast iron)",,,Chill cast,,Nital,Reflected light microscopy,200 μm,Cast iron is a brittle material and it is advantageous to process it in such a way to improve its ductility. The brittleness is partially due to the graphite flakes which act as nucleation sites for cracks. Therefore it is an advantage to have the graphite present as spheres. This can be achieved by a heat treatment regime or by the addition of a small amount of Mg which poisons the graphite growth directions.,Dr R F Cochrane,"Department of Materials, University of Leeds",https://www.doitpoms.ac.uk/miclib/micrographs/large/000394.jpg,./miclib_output/images/000394.jpg,https://www.doitpoms.ac.uk/miclib/micrograph_record.php?id=394
395,Cast iron with magnesium induced spheroidised graphite,"alloy , carbon, cast iron , iron, manganese, metal",Metal or alloy,Fe-C-X,"Fe, C 2-4, other constituents (wt% typical) (Cast iron)",,,Chill cast,,Nital,Reflected light microscopy,100 μm,Cast iron is a brittle material and it is advantageous to process it in such a way to improve its ductility. The brittleness is partially due to the graphite flakes which act as nucleation sites for cracks. Therefore it is an advantage to have the graphite present as spheres. This can be achieved by a heat treatment regime or by the addition of a small amount of Mg which poisons the graphite growth directions.,Dr R F Cochrane,"Department of Materials, University of Leeds",https://www.doitpoms.ac.uk/miclib/micrographs/large/000395.jpg,./miclib_output/images/000395.jpg,https://www.doitpoms.ac.uk/miclib/micrograph_record.php?id=395
396,Cast iron with magnesium induced spheroidised graphite,"alloy , carbon, cast iron , iron, manganese, metal",Metal or alloy,Fe-C-X,"Fe, C 2-4, other constituents (wt% typical) (Cast iron)",,,Cast,,Nital,Reflected light microscopy,400 μm,Cast iron is a brittle material and it is advantageous to process it in such a way to improve its ductility. The brittleness is partially due to the graphite flakes which act as nucleation sites for cracks. Therefore it is an advantage to have the graphite present as spheres. This can be achieved by a heat treatment regime or by the addition of a small amount of Mg which poisons the graphite growth directions.,Dr R F Cochrane,"Department of Materials, University of Leeds",https://www.doitpoms.ac.uk/miclib/micrographs/large/000396.jpg,./miclib_output/images/000396.jpg,https://www.doitpoms.ac.uk/miclib/micrograph_record.php?id=396
397,Cast iron with magnesium induced spheroidised graphite,"alloy , carbon, cast iron , iron, manganese, metal",Metal or alloy,Fe-C-X,"Fe, C 2-4, other constituents (wt% typical) (Cast iron)",,,Cast,,Nital,"Reflected light microscopy, polarised",400 μm,Cast iron is a brittle material and it is advantageous to process it in such a way to improve its ductility. The brittleness is partially due to the graphite flakes which act as nucleation sites for cracks. Therefore it is an advantage to have the graphite present as spheres. This can be achieved by a heat treatment regime or by the addition of a small amount of Mg which poisons the graphite growth directions.,Dr R F Cochrane,"Department of Materials, University of Leeds",https://www.doitpoms.ac.uk/miclib/micrographs/large/000397.jpg,./miclib_output/images/000397.jpg,https://www.doitpoms.ac.uk/miclib/micrograph_record.php?id=397
398,Cast iron with magnesium induced spheroidised graphite,"alloy , carbon, cast iron , iron, manganese, metal",Metal or alloy,Fe-C-X,"Fe, C 2-4, other constituents (wt% typical) (Cast iron)",,,Cast,,Nital,Reflected light microscopy,200 μm,Cast iron is a brittle material and it is advantageous to process it in such a way to improve its ductility. The brittleness is partially due to the graphite flakes which act as nucleation sites for cracks. Therefore it is an advantage to have the graphite present as spheres. This can be achieved by a heat treatment regime or by the addition of a small amount of Mg which poisons the graphite growth directions.,Dr R F Cochrane,"Department of Materials, University of Leeds",https://www.doitpoms.ac.uk/miclib/micrographs/large/000398.jpg,./miclib_output/images/000398.jpg,https://www.doitpoms.ac.uk/miclib/micrograph_record.php?id=398
399,Cast iron with magnesium induced spheroidised graphite,"alloy , carbon, cast iron , iron, manganese, metal",Metal or alloy,Fe-C-X,"Fe, C 2-4, other constituents (wt% typical) (Cast iron)",,,Cast,,Nital,Reflected light microscopy,100 μm,Cast iron is a brittle material and it is advantageous to process it in such a way to improve its ductility. The brittleness is partially due to the graphite flakes which act as nucleation sites for cracks. Therefore it is an advantage to have the graphite present as spheres. This can be achieved by a heat treatment regime or by the addition of a small amount of Mg which poisons the graphite growth directions.,Dr R F Cochrane,"Department of Materials, University of Leeds",https://www.doitpoms.ac.uk/miclib/micrographs/large/000399.jpg,./miclib_output/images/000399.jpg,https://www.doitpoms.ac.uk/miclib/micrograph_record.php?id=399
400,Cast iron with magnesium induced spheroidised graphite,"alloy , carbon, cast iron , iron, manganese, metal",Metal or alloy,Fe-C-X,"Fe, C 2-4, other constituents (wt% typical) (Cast iron)",,,Cast,,Nital,Reflected light microscopy,400 μm,Cast iron is a brittle material and it is advantageous to process it in such a way to improve its ductility. The brittleness is partially due to the graphite flakes which act as nucleation sites for cracks. Therefore it is an advantage to have the graphite present as spheres. This can be achieved by a heat treatment regime or by the addition of a small amount of Mg which poisons the graphite growth directions.,Dr R F Cochrane,"Department of Materials, University of Leeds",https://www.doitpoms.ac.uk/miclib/micrographs/large/000400.jpg,./miclib_output/images/000400.jpg,https://www.doitpoms.ac.uk/miclib/micrograph_record.php?id=400
401,Cast iron with magnesium induced spheroidised graphite,"alloy , carbon, cast iron , iron, manganese, metal",Metal or alloy,Fe-C-X,"Fe, C 2-4, other constituents (wt% typical) (Cast iron)",,,Cast,,Nital,Reflected light microscopy,100 μm,Cast iron is a brittle material and it is advantageous to process it in such a way to improve its ductility. The brittleness is partially due to the graphite flakes which act as nucleation sites for cracks. Therefore it is an advantage to have the graphite present as spheres. This can be achieved by a heat treatment regime or by the addition of a small amount of Mg which poisons the graphite growth directions.,Dr R F Cochrane,"Department of Materials, University of Leeds",https://www.doitpoms.ac.uk/miclib/micrographs/large/000401.jpg,./miclib_output/images/000401.jpg,https://www.doitpoms.ac.uk/miclib/micrograph_record.php?id=401
402,Cast iron with magnesium induced spheroidised graphite,"alloy , carbon, cast iron , iron, manganese, metal",Metal or alloy,Fe-C-X,"Fe, C 2-4, other constituents (wt% typical) (Cast iron)",,,Cast,,Nital,Reflected light microscopy,100 μm,Cast iron is a brittle material and it is advantageous to process it in such a way to improve its ductility. The brittleness is partially due to the graphite flakes which act as nucleation sites for cracks. Therefore it is an advantage to have the graphite present as spheres. This can be achieved by a heat treatment regime or by the addition of a small amount of Mg which poisons the graphite growth directions.,Dr R F Cochrane,"Department of Materials, University of Leeds",https://www.doitpoms.ac.uk/miclib/micrographs/large/000402.jpg,./miclib_output/images/000402.jpg,https://www.doitpoms.ac.uk/miclib/micrograph_record.php?id=402
403,Cast iron with magnesium induced spheroidised graphite,"alloy , carbon, cast iron , iron, manganese, metal",Metal or alloy,Fe-C-X,"Fe, C 2-4, other constituents (wt% typical) (Cast iron)",,,Cast,,Nital,Reflected light microscopy,400 μm,Cast iron is a brittle material and it is advantageous to process it in such a way to improve its ductility. The brittleness is partially due to the graphite flakes which act as nucleation sites for cracks. Therefore it is an advantage to have the graphite present as spheres. This can be achieved by a heat treatment regime or by the addition of a small amount of Mg which poisons the graphite growth directions.,Dr R F Cochrane,"Department of Materials, University of Leeds",https://www.doitpoms.ac.uk/miclib/micrographs/large/000403.jpg,./miclib_output/images/000403.jpg,https://www.doitpoms.ac.uk/miclib/micrograph_record.php?id=403
404,Cast iron with magnesium induced spheroidised graphite,"alloy , carbon, cast iron , iron, manganese, metal",Metal or alloy,Fe-C-X,"Fe, C 2-4, other constituents (wt% typical) (Cast iron)",,,Cast,,Nital,Reflected light microscopy,200 μm,Cast iron is a brittle material and it is advantageous to process it in such a way to improve its ductility. The brittleness is partially due to the graphite flakes which act as nucleation sites for cracks. Therefore it is an advantage to have the graphite present as spheres. This can be achieved by a heat treatment regime or by the addition of a small amount of Mg which poisons the graphite growth directions.,Dr R F Cochrane,"Department of Materials, University of Leeds",https://www.doitpoms.ac.uk/miclib/micrographs/large/000404.jpg,./miclib_output/images/000404.jpg,https://www.doitpoms.ac.uk/miclib/micrograph_record.php?id=404
405,Cast iron with magnesium induced spheroidised graphite,"alloy , carbon, cast iron , iron, manganese, metal",Metal or alloy,Fe-C-X,"Fe, C 2-4, other constituents (wt% typical) (Cast iron)",,,Cast,,Nital,Reflected light microscopy,100 μm,Cast iron is a brittle material and it is advantageous to process it in such a way to improve its ductility. The brittleness is partially due to the graphite flakes which act as nucleation sites for cracks. Therefore it is an advantage to have the graphite present as spheres. This can be achieved by a heat treatment regime or by the addition of a small amount of Mg which poisons the graphite growth directions.,Dr R F Cochrane,"Department of Materials, University of Leeds",https://www.doitpoms.ac.uk/miclib/micrographs/large/000405.jpg,./miclib_output/images/000405.jpg,https://www.doitpoms.ac.uk/miclib/micrograph_record.php?id=405
406,"Cast iron, containing phosphorus","alloy , carbon, cast iron , iron, metal, phosphorus",Metal or alloy,Fe-C-X,"Fe, C 3.46, Si 0.12, Mn 0.33, P 1.91, Cr 1.02 (wt%)",,,Sand cast,,Nital,Reflected light microscopy,800 μm,"The presence of phosphorus in cast iron has no great effect on the graphite cementite ratio but serves to make the metal very fluid due to the creation of a low melting point phosphide eutectic. This may result in shrinkage porosity in large castings. Manganese serves to remove sulphur from the casting and since sulphur promotes cementite, the manganese will harden the iron.",Dr R F Cochrane,"Department of Materials, University of Leeds",https://www.doitpoms.ac.uk/miclib/micrographs/large/000406.jpg,./miclib_output/images/000406.jpg,https://www.doitpoms.ac.uk/miclib/micrograph_record.php?id=406
407,"Cast iron, containing phosphorus","alloy , carbon, cast iron , iron, metal, phosphorus",Metal or alloy,Fe-C-X,"Fe, C 3.46, Si 0.12, Mn 0.33, P 1.91, Cr 1.02 (wt%)",,,Sand cast,,Nital,Reflected light microscopy,200 μm,"The presence of phosphorus in cast iron has no great effect on the graphite cementite ratio but serves to make the metal very fluid due to the creation of a low melting point phosphide eutectic. This may result in shrinkage porosity in large castings. Manganese serves to remove sulphur from the casting and since sulphur promotes cementite, the manganese will harden the iron.",Dr R F Cochrane,"Department of Materials, University of Leeds",https://www.doitpoms.ac.uk/miclib/micrographs/large/000407.jpg,./miclib_output/images/000407.jpg,https://www.doitpoms.ac.uk/miclib/micrograph_record.php?id=407
408,"Cast iron, containing phosphorus","alloy , carbon, cast iron , iron, metal, phosphorus",Metal or alloy,Fe-C-X,"Fe, C 3.46, Si 0.12, Mn 0.33, P 1.91, Cr 1.02 (wt%)",,,Sand cast,,Nital,Reflected light microscopy,100 μm,"The presence of phosphorus in cast iron has no great effect on the graphite cementite ratio but serves to make the metal very fluid due to the creation of a low melting point phosphide eutectic. This may result in shrinkage porosity in large castings. Manganese serves to remove sulphur from the casting and since sulphur promotes cementite, the manganese will harden the iron.",Dr R F Cochrane,"Department of Materials, University of Leeds",https://www.doitpoms.ac.uk/miclib/micrographs/large/000408.jpg,./miclib_output/images/000408.jpg,https://www.doitpoms.ac.uk/miclib/micrograph_record.php?id=408
409,"Cast iron, containing phosphorus","alloy , carbon, cast iron , iron, metal, phosphorus",Metal or alloy,Fe-C-X,"Fe, C 3.46, Si 0.12, Mn 0.33, P 1.91, Cr 1.02 (wt%)",,,Sand Cast,,Picral,Reflected light microscopy,800 μm,"The presence of phosphorus in cast iron has no great effect on the graphite cementite ratio but serves to make the metal very fluid due to the creation of a low melting point phosphide eutectic. This may result in shrinkage porosity in large castings. Manganese serves to remove sulphur from the casting and since sulphur promotes cementite, the manganese will harden the iron.",Dr R F Cochrane,"Department of Materials, University of Leeds",https://www.doitpoms.ac.uk/miclib/micrographs/large/000409.jpg,./miclib_output/images/000409.jpg,https://www.doitpoms.ac.uk/miclib/micrograph_record.php?id=409
410,"Cast iron, containing phosphorus","alloy , carbon, cast iron , iron, metal, phosphorus",Metal or alloy,Fe-C-X,"Fe, C 3.46, Si 0.12, Mn 0.33, P 1.91, Cr 1.02 (wt%)",,,Sand Cast,,Picral,Reflected light microscopy,200 μm,"The presence of phosphorus in cast iron has no great effect on the graphite cementite ratio but serves to make the metal very fluid due to the creation of a low melting point phosphide eutectic. This may result in shrinkage porosity in large castings. Manganese serves to remove sulphur from the casting and since sulphur promotes cementite, the manganese will harden the iron.",Dr R F Cochrane,"Department of Materials, University of Leeds",https://www.doitpoms.ac.uk/miclib/micrographs/large/000410.jpg,./miclib_output/images/000410.jpg,https://www.doitpoms.ac.uk/miclib/micrograph_record.php?id=410
411,"Cast iron, containing phosphorus","alloy , carbon, cast iron , iron, metal, phosphorus",Metal or alloy,Fe-C-X,"Fe, C 3.46, Si 0.12, Mn 0.33, P 1.91, Cr 1.02 (wt%)",,,Sand Cast,,Picral,Reflected light microscopy,100 μm,"The presence of phosphorus in cast iron has no great effect on the graphite cementite ratio but serves to make the metal very fluid due to the creation of a low melting point phosphide eutectic. This may result in shrinkage porosity in large castings. Manganese serves to remove sulphur from the casting and since sulphur promotes cementite, the manganese will harden the iron.",Dr R F Cochrane,"Department of Materials, University of Leeds",https://www.doitpoms.ac.uk/miclib/micrographs/large/000411.jpg,./miclib_output/images/000411.jpg,https://www.doitpoms.ac.uk/miclib/micrograph_record.php?id=411
412,"Cast iron, containing phosphorus","alloy , carbon, cast iron , iron, metal, phosphorus",Metal or alloy,Fe-C-X,"Fe, C 3.46, Si 0.12, Mn 0.33, P 1.91, Cr 1.02 (wt%)",,,Sand Cast,,Murakamis,Reflected light microscopy,800 μm,"The presence of phosphorus in cast iron has no great effect on the graphite cementite ratio but serves to make the metal very fluid due to the creation of a low melting point phosphide eutectic. This may result in shrinkage porosity in large castings. Manganese serves to remove sulphur from the casting and since sulphur promotes cementite, the manganese will harden the iron.",Dr R F Cochrane,"Department of Materials, University of Leeds",https://www.doitpoms.ac.uk/miclib/micrographs/large/000412.jpg,./miclib_output/images/000412.jpg,https://www.doitpoms.ac.uk/miclib/micrograph_record.php?id=412
413,"Cast iron, containing phosphorus","alloy , carbon, cast iron , iron, metal, phosphorus",Metal or alloy,Fe-C-X,"Fe, C 3.46, Si 0.12, Mn 0.33, P 1.91, Cr 1.02 (wt%)",,,Sand Cast,,Murakamis,Reflected light microscopy,200 μm,"The presence of phosphorus in cast iron has no great effect on the graphite cementite ratio but serves to make the metal very fluid due to the creation of a low melting point phosphide eutectic. This may result in shrinkage porosity in large castings. Manganese serves to remove sulphur from the casting and since sulphur promotes cementite, the manganese will harden the iron.",Dr R F Cochrane,"Department of Materials, University of Leeds",https://www.doitpoms.ac.uk/miclib/micrographs/large/000413.jpg,./miclib_output/images/000413.jpg,https://www.doitpoms.ac.uk/miclib/micrograph_record.php?id=413
414,"Cast iron, containing phosphorus","alloy , carbon, cast iron , iron, metal, phosphorus",Metal or alloy,Fe-C-X,"Fe, C 3.46, Si 0.12, Mn 0.33, P 1.91, Cr 1.02 (wt%)",,,Sand Cast,,Murakamis,Reflected light microscopy,100 μm,"The presence of phosphorus in cast iron has no great effect on the graphite cementite ratio but serves to make the metal very fluid due to the creation of a low melting point phosphide eutectic. This may result in shrinkage porosity in large castings. Manganese serves to remove sulphur from the casting and since sulphur promotes cementite, the manganese will harden the iron.",Dr R F Cochrane,"Department of Materials, University of Leeds",https://www.doitpoms.ac.uk/miclib/micrographs/large/000414.jpg,./miclib_output/images/000414.jpg,https://www.doitpoms.ac.uk/miclib/micrograph_record.php?id=414
