Repository: Subham2507/mic_hackathon

# Microscopy Image Analysis with CLIP & Vision-Language Models

A hackathon project for automated microscopy technique classification and material categorization using CLIP embeddings and Vision-Language Models (VLMs).

## 🔬 Project Overview

This project implements zero-shot and few-shot learning approaches to: 
- **Classify microscopy techniques** (SEM, TEM, AFM, Optical/Reflected Light Microscopy)
- **Categorize material types** (Metal/Alloy, Ceramic, Polymer, Composite, Fracture)
- **Perform semantic search** on microscopy images using natural language queries
- **Visualize embedding spaces** using UMAP dimensionality reduction

File: micrographs_metadata.csv (part 9 of 19)
micrograph_no,brief_description,keywords,categories,system,composition,standard_codes,reaction,processing,applications,sample_preparation,technique,length_bar,further_information,contributor,organisation,image_url,image_local_path,page_url
415,Cast iron with magnesium induced spheroidised graphite,"alloy , carbon, cast iron , iron, metal, spheroidal",Metal or alloy,Fe-C-X,"Fe, C 2-4, other constituents (wt% typical) (Cast iron)",,,Sand Cast,,Nital,Reflected light microscopy,800 μm,Cast iron is a brittle material and it is advantageous to process it in such a way to improve its ductility. The brittleness is partially due to the graphite flakes which act as nucleation sites for cracks. Therefore it is an advantage to have the graphite present as spheres. This can be achieved by a heat treatment regime or by the addition of a small amount of Mg which poisons the graphite growth directions.,Dr R F Cochrane,"Department of Materials, University of Leeds",https://www.doitpoms.ac.uk/miclib/micrographs/large/000415.jpg,./miclib_output/images/000415.jpg,https://www.doitpoms.ac.uk/miclib/micrograph_record.php?id=415
416,Cast iron with magnesium induced spheroidised graphite,"alloy , carbon, cast iron , iron, metal, spheroidal",Metal or alloy,Fe-C-X,"Fe, C 2-4, other constituents (wt% typical) (Cast iron)",,,Sand Cast,,Nital,Reflected light microscopy,200 μm,Cast iron is a brittle material and it is advantageous to process it in such a way to improve its ductility. The brittleness is partially due to the graphite flakes which act as nucleation sites for cracks. Therefore it is an advantage to have the graphite present as spheres. This can be achieved by a heat treatment regime or by the addition of a small amount of Mg which poisons the graphite growth directions.,Dr R F Cochrane,"Department of Materials, University of Leeds",https://www.doitpoms.ac.uk/miclib/micrographs/large/000416.jpg,./miclib_output/images/000416.jpg,https://www.doitpoms.ac.uk/miclib/micrograph_record.php?id=416
417,Cast iron with magnesium induced spheroidised graphite,"alloy , carbon, cast iron , iron, metal, spheroidal",Metal or alloy,Fe-C-X,"Fe, C 2-4, other constituents (wt% typical) (Cast iron)",,,Cast,,Nital,"Reflected light microscopy, polarised with wave-plate",800 μm,Cast iron is a brittle material and it is advantageous to process it in such a way to improve its ductility. The brittleness is partially due to the graphite flakes which act as nucleation sites for cracks. Therefore it is an advantage to have the graphite present as spheres. This can be achieved by a heat treatment regime or by the addition of a small amount of Mg which poisons the graphite growth directions.,Dr R F Cochrane,"Department of Materials, University of Leeds",https://www.doitpoms.ac.uk/miclib/micrographs/large/000417.jpg,./miclib_output/images/000417.jpg,https://www.doitpoms.ac.uk/miclib/micrograph_record.php?id=417
418,Cast iron with magnesium induced spheroidised graphite,"alloy , carbon, cast iron , iron, metal, spheroidal",Metal or alloy,Fe-C-X,"Fe, C 2-4, other constituents (wt% typical) (Cast iron)",,,Cast,,Nital,Reflected light microscopy,400 μm,Cast iron is a brittle material and it is advantageous to process it in such a way to improve its ductility. The brittleness is partially due to the graphite flakes which act as nucleation sites for cracks. Therefore it is an advantage to have the graphite present as spheres. This can be achieved by a heat treatment regime or by the addition of a small amount of Mg which poisons the graphite growth directions.,Dr R F Cochrane,"Department of Materials, University of Leeds",https://www.doitpoms.ac.uk/miclib/micrographs/large/000418.jpg,./miclib_output/images/000418.jpg,https://www.doitpoms.ac.uk/miclib/micrograph_record.php?id=418
419,Cast iron with magnesium induced spheroidised graphite,"alloy , carbon, cast iron , iron, metal, spheroidal",Metal or alloy,Fe-C-X,"Fe, C 2-4, other constituents (wt% typical) (Cast iron)",,,Cast,,Nital,Reflected light microscopy,100 μm,Cast iron is a brittle material and it is advantageous to process it in such a way to improve its ductility. The brittleness is partially due to the graphite flakes which act as nucleation sites for cracks. Therefore it is an advantage to have the graphite present as spheres. This can be achieved by a heat treatment regime or by the addition of a small amount of Mg which poisons the graphite growth directions.,Dr R F Cochrane,"Department of Materials, University of Leeds",https://www.doitpoms.ac.uk/miclib/micrographs/large/000419.jpg,./miclib_output/images/000419.jpg,https://www.doitpoms.ac.uk/miclib/micrograph_record.php?id=419
420,"Commercial brass, ~30% Zn, displaying dendritic solidification","alloy , brass , copper, dendrite , metal, zinc",Metal or alloy,Cu-Zn,"Cu 70, Zn 30 (approx), Pb 1.3, Sn 0.5-1.0 (wt%)",,,Chill cast,,Ammonium persulphate,Reflected light microscopy,800 μm,"An good example of dendritic solidification, which occurs when the solidification front becomes unstable with respect to small perturbations. This results in the growth of the perturbations, producing dendrites (from the Greek for tree). The variation in colour across the micrograph indicates that the cooling was sufficiently rapid to prevent solid state diffusion and hence a concentration variation. This phenomena is known as coring.",Dr R F Cochrane,"Department of Materials, University of Leeds",https://www.doitpoms.ac.uk/miclib/micrographs/large/000420.jpg,./miclib_output/images/000420.jpg,https://www.doitpoms.ac.uk/miclib/micrograph_record.php?id=420
421,"Commercial brass, ~30% Zn, displaying dendritic solidification","alloy , brass , copper, dendrite , metal, zinc",Metal or alloy,Cu-Zn,"Cu 70, Zn 30 (approx), Pb 1.3, Sn 0.5-1.0 (wt%)",,,Chill cast,,Ammonium persulphate,Reflected light microscopy,400 μm,"An good example of dendritic solidification, which occurs when the solidification front becomes unstable with respect to small perturbations. This results in the growth of the perturbations, producing dendrites (from the Greek for tree). The variation in colour across the micrograph indicates that the cooling was sufficiently rapid to prevent solid state diffusion and hence a concentration variation. This phenomena is known as coring",Dr R F Cochrane,"Department of Materials, University of Leeds",https://www.doitpoms.ac.uk/miclib/micrographs/large/000421.jpg,./miclib_output/images/000421.jpg,https://www.doitpoms.ac.uk/miclib/micrograph_record.php?id=421
422,"Commercial brass, ~30% Zn, displaying dendritic solidification","alloy , brass , copper, dendrite , metal, zinc",Metal or alloy,Cu-Zn,"Cu 70, Zn 30 (approx), Pb 1.3, Sn 0.5-1.0 (wt%)",,,Chill cast,,Ammonium persulphate,Reflected light microscopy,800 μm,"An good example of dendritic solidification, which occurs when the solidification front becomes unstable with respect to small perturbations. This results in the growth of the perturbations, producing dendrites (from the Greek for tree). The variation in colour across the micrograph indicates that the cooling was sufficiently rapid to prevent solid state diffusion and hence a concentration variation. This phenomena is known as coring",Dr R F Cochrane,"Department of Materials, University of Leeds",https://www.doitpoms.ac.uk/miclib/micrographs/large/000422.jpg,./miclib_output/images/000422.jpg,https://www.doitpoms.ac.uk/miclib/micrograph_record.php?id=422
423,"Commercial brass, ~30% Zn, displaying dendritic solidification","alloy , brass , copper, dendrite , metal, zinc",Metal or alloy,Cu-Zn,"Cu 70, Zn 30 (approx), Pb 1.3, Sn 0.5-1.0 (wt%)",,,Chill cast,,Ammonium persulphate,Reflected light microscopy,400 μm,"An good example of dendritic solidification, which occurs when the solidification front becomes unstable with respect to small perturbations. This results in the growth of the perturbations, producing dendrites (from the Greek for tree). The variation in colour across the micrograph indicates that the cooling was sufficiently rapid to prevent solid state diffusion and hence a concentration variation. This phenomena is known as coring",Dr R F Cochrane,"Department of Materials, University of Leeds",https://www.doitpoms.ac.uk/miclib/micrographs/large/000423.jpg,./miclib_output/images/000423.jpg,https://www.doitpoms.ac.uk/miclib/micrograph_record.php?id=423
424,"Commercial brass, ~30% Zn, displaying dendritic solidification","alloy , brass , copper, dendrite , metal, zinc",Metal or alloy,Cu-Zn,"Cu 70, Zn 30 (approx), Pb 1.3, Sn 0.5-1.0 (wt%)",,,Chill cast,,Ammonium persulphate,Reflected light microscopy,200 μm,"An good example of dendritic solidification, which occurs when the solidification front becomes unstable with respect to small perturbations. This results in the growth of the perturbations, producing dendrites (from the Greek for tree). The variation in colour across the micrograph indicates that the cooling was sufficiently rapid to prevent solid state diffusion and hence a concentration variation. This phenomena is known as coring",Dr R F Cochrane,"Department of Materials, University of Leeds",https://www.doitpoms.ac.uk/miclib/micrographs/large/000424.jpg,./miclib_output/images/000424.jpg,https://www.doitpoms.ac.uk/miclib/micrograph_record.php?id=424
425,"Cu 70, Zn 30 (wt%) (pure) brass, dendritic solidification","alloy , brass , copper, dendrite , metal, zinc",Metal or alloy,Cu-Zn,"Cu 70, Zn 30 (wt%) (pure)",,,Cast,,Ammonium persulphate,Reflected light microscopy,800 μm,"An good example of dendritic solidification, which occurs when the solidification front becomes unstable with respect to small perturbations. This results in the growth of the perturbations, producing dendrites (from the Greek for tree). The variation in colour across the micrograph indicates that the cooling was sufficiently rapid to prevent solid state diffusion and hence a concentration variation. This phenomena is known as coring.",Dr R F Cochrane,"Department of Materials, University of Leeds",https://www.doitpoms.ac.uk/miclib/micrographs/large/000425.jpg,./miclib_output/images/000425.jpg,https://www.doitpoms.ac.uk/miclib/micrograph_record.php?id=425
426,"Cu 70, Zn 30 (wt%) (pure) brass, dendritic solidification","alloy , brass , copper, dendrite , metal, zinc",Metal or alloy,Cu-Zn,"Cu 70, Zn 30 (wt%) (pure)",,,Cast,,Ammonium persulphate,Reflected light microscopy,400 μm,"An good example of dendritic solidification, which occurs when the solidification front becomes unstable with respect to small perturbations. This results in the growth of the perturbations, producing dendrites (from the Greek for tree). The variation in colour across the micrograph indicates that the cooling was sufficiently rapid to prevent solid state diffusion and hence a concentration variation. This phenomena is known as coring",Dr R F Cochrane,"Department of Materials, University of Leeds",https://www.doitpoms.ac.uk/miclib/micrographs/large/000426.jpg,./miclib_output/images/000426.jpg,https://www.doitpoms.ac.uk/miclib/micrograph_record.php?id=426
427,"Cu 70, Zn 30 (wt%), recrystallised - annealing twins","alloy , annealing , annealing twins , brass , copper, metal, zinc",Metal or alloy,Cu-Zn,"Cu 70, Zn 30 (wt%)",,,Cast wrought annealed,,Ammonium persulphate,Reflected light microscopy,400 μm,Annealing causes the alloy to recrystallise and grow. This results in a single a phase containing annealing twins.,Dr R F Cochrane,"Department of Materials, University of Leeds",https://www.doitpoms.ac.uk/miclib/micrographs/large/000427.jpg,./miclib_output/images/000427.jpg,https://www.doitpoms.ac.uk/miclib/micrograph_record.php?id=427
428,"Cu 70, Zn 30 (wt%), recrystallised - annealing twins","alloy , annealing , annealing twins , brass , copper, metal, zinc",Metal or alloy,Cu-Zn,"Cu 70, Zn 30 (wt%)",,,Cast wrought annealed,,Ammonium persulphate,Reflected light microscopy,200 μm,Annealing causes the alloy to recrystallise and grow. This results in a single a phase containing annealing twins.,Dr R F Cochrane,"Department of Materials, University of Leeds",https://www.doitpoms.ac.uk/miclib/micrographs/large/000428.jpg,./miclib_output/images/000428.jpg,https://www.doitpoms.ac.uk/miclib/micrograph_record.php?id=428
429,"Cu 70, Zn 30 (wt%), recrystallised - annealing twins","alloy , annealing , annealing twins , brass , copper, metal, zinc",Metal or alloy,Cu-Zn,"Cu 70, Zn 30 (wt%)",,,Cast annealed,,Ferric chloride,Reflected light microscopy,400 μm,Annealing causes the alloy to recrystallise and grow. This results in a single a phase containing annealing twins.,Dr R F Cochrane,"Department of Materials, University of Leeds",https://www.doitpoms.ac.uk/miclib/micrographs/large/000429.jpg,./miclib_output/images/000429.jpg,https://www.doitpoms.ac.uk/miclib/micrograph_record.php?id=429
430,"Cu 70, Zn 30 (wt%), recrystallised - annealing twins","alloy , annealing , annealing twins , brass , copper, metal, zinc",Metal or alloy,Cu-Zn,"Cu 70, Zn 30 (wt%)",,,Cast annealed,,Ferric chloride,Reflected light microscopy,100 μm,Annealing causes the alloy to recrystallise and grow. This results in a single a phase containing annealing twins.,Dr R F Cochrane,"Department of Materials, University of Leeds",https://www.doitpoms.ac.uk/miclib/micrographs/large/000430.jpg,./miclib_output/images/000430.jpg,https://www.doitpoms.ac.uk/miclib/micrograph_record.php?id=430
431,"Cu 80, Zn 20 (wt%), recrystallised - annealing twins","alloy , annealing , annealing twins , brass , copper, metal, zinc",Metal or alloy,Cu-Zn,"Cu 80, Zn 20 (wt%)",,,Wrought annealed,,Ammonium persulphate,Reflected light microscopy,400 μm,Annealing causes the alloy to recrystallise and grow. This results in a single a phase containing annealing twins.,Dr R F Cochrane,"Department of Materials, University of Leeds",https://www.doitpoms.ac.uk/miclib/micrographs/large/000431.jpg,./miclib_output/images/000431.jpg,https://www.doitpoms.ac.uk/miclib/micrograph_record.php?id=431
432,"Cu 80, Zn 20 (wt%), recrystallised - annealing twins","alloy , annealing , annealing twins , brass , copper, metal, zinc",Metal or alloy,Cu-Zn,"Cu 80, Zn 20 (wt%)",,,Wrought annealed,,Ammonium persulphate,Reflected light microscopy,200 μm,Annealing causes the alloy to recrystallise and grow. This results in a single a phase containing annealing twins.,Dr R F Cochrane,"Department of Materials, University of Leeds",https://www.doitpoms.ac.uk/miclib/micrographs/large/000432.jpg,./miclib_output/images/000432.jpg,https://www.doitpoms.ac.uk/miclib/micrograph_record.php?id=432
433,"Cu 90, Zn 10 (wt%), recrystallised - annealing twins","alloy , annealing , annealing twins , brass , copper, metal, zinc",Metal or alloy,Cu-Zn,"Cu 90, Zn 10 (wt%)",,,Wrought annealed,,Ammonium persulphate,Reflected light microscopy,400 μm,Annealing causes the alloy to recrystallise and grow. This results in a single a phase containing annealing twins.,Dr R F Cochrane,"Department of Materials, University of Leeds",https://www.doitpoms.ac.uk/miclib/micrographs/large/000433.jpg,./miclib_output/images/000433.jpg,https://www.doitpoms.ac.uk/miclib/micrograph_record.php?id=433
434,"Cu 90, Zn 10 (wt%), recrystallised - annealing twins","alloy , annealing , annealing twins , brass , copper, metal, zinc",Metal or alloy,Cu-Zn,"Cu 90, Zn 10 (wt%)",,,Wrought annealed,,Ammonium persulphate,Reflected light microscopy,200 μm,Annealing causes the alloy to recrystallise and grow. This results in a single a phase containing annealing twins.,Dr R F Cochrane,"Department of Materials, University of Leeds",https://www.doitpoms.ac.uk/miclib/micrographs/large/000434.jpg,./miclib_output/images/000434.jpg,https://www.doitpoms.ac.uk/miclib/micrograph_record.php?id=434
435,"Tough pitch' nearly pure copper, with oxygen impurity","alloy , copper, dendrite , metal, oxygen",Metal or alloy,Cu,"Cu 99.7 (wt%), some oxygen",,,Wrought annealed,,Ammonium persulphate,Reflected light microscopy,400 μm,"Copper - oxygen alloy, dendrites consist of pure copper with an interdendritic eutectic of copper oxide.",Dr R F Cochrane,"Department of Materials, University of Leeds",https://www.doitpoms.ac.uk/miclib/micrographs/large/000435.jpg,./miclib_output/images/000435.jpg,https://www.doitpoms.ac.uk/miclib/micrograph_record.php?id=435
436,"Tough pitch' nearly pure copper, with oxygen impurity","alloy , copper, dendrite , metal, oxygen",Metal or alloy,Cu,"Cu 99.7 (wt%), some oxygen",,,Wrought annealed,,Ammonium persulphate,Reflected light microscopy,200 μm,"Copper - oxygen alloy, dendrites consist of pure copper with an interdendritic eutectic of copper oxide.",Dr R F Cochrane,"Department of Materials, University of Leeds",https://www.doitpoms.ac.uk/miclib/micrographs/large/000436.jpg,./miclib_output/images/000436.jpg,https://www.doitpoms.ac.uk/miclib/micrograph_record.php?id=436
437,"Cu, Sn 20 (wt%) bronze, exhibiting dendritic solidification","alloy , bronze , copper, dendrite , metal, tin",Metal or alloy,Cu-Sn,"Cu 80, Sn 20 (wt%)",,,"Cast, annealed 530 ÂºC, waterquenched",,Ferric chloride,Reflected light microscopy,800 μm,"A good example of dendritic solidification, which occurs when the solidification front becomes unstable with respect to small perturbations. This results in the growth of the perturbations, producing dendrites (from the Greek for tree). The variation in colour across the micrograph indicates that the cooling was sufficiently rapid to prevent solid state diffusion and hence a concentration variation. This phenomena is known as coring.",Dr R F Cochrane,"Department of Materials, University of Leeds",https://www.doitpoms.ac.uk/miclib/micrographs/large/000437.jpg,./miclib_output/images/000437.jpg,https://www.doitpoms.ac.uk/miclib/micrograph_record.php?id=437
438,"Cu, Sn 20 (wt%) bronze, exhibiting dendritic solidification","alloy , bronze , copper, dendrite , metal, tin",Metal or alloy,Cu-Sn,"Cu 80, Sn 20 (wt%)",,,"Cast, annealed 530 ÂºC, waterquenched",,Ferric chloride,Reflected light microscopy,400 μm,"An good example of dendritic solidification, which occurs when the solidification front becomes unstable with respect to small perturbations. This results in the growth of the perturbations, producing dendrites (from the Greek for tree). The variation in colour across the micrograph indicates that the cooling was sufficiently rapid to prevent solid state diffusion and hence a concentration variation. This phenomena is known as coring",Dr R F Cochrane,"Department of Materials, University of Leeds",https://www.doitpoms.ac.uk/miclib/micrographs/large/000438.jpg,./miclib_output/images/000438.jpg,https://www.doitpoms.ac.uk/miclib/micrograph_record.php?id=438
439,a b nickel brass containing 2% lead.,"alloy , brass , copper, metal, nickel, zinc",Metal or alloy,Cu-Zn,"Cu 46, Zn 42, Ni 10, Pb 2 (wt%)",,,Wrought,,Ammonium persulphate,Reflected light microscopy,800 μm,Brass containing nickel are known as nickel brasses. They possess an a b microstructure and consequently have good hot working properties. The small amount of lead present serves to improve the machinability.,Dr R F Cochrane,"Department of Materials, University of Leeds",https://www.doitpoms.ac.uk/miclib/micrographs/large/000439.jpg,./miclib_output/images/000439.jpg,https://www.doitpoms.ac.uk/miclib/micrograph_record.php?id=439
440,a b nickel brass containing 2% lead.,"alloy , brass , copper, metal, nickel, zinc",Metal or alloy,Cu-Zn,"Cu 46, Zn 42, Ni 10, Pb 2 (wt%)",,,Wrought,,Ammonium persulphate,Reflected light microscopy,400 μm,Brass containing nickel are known as nickel brasses. They possess an a b microstructure and consequently have good hot working properties. The small amount of lead present serves to improve the machinability.,Dr R F Cochrane,"Department of Materials, University of Leeds",https://www.doitpoms.ac.uk/miclib/micrographs/large/000440.jpg,./miclib_output/images/000440.jpg,https://www.doitpoms.ac.uk/miclib/micrograph_record.php?id=440
441,"Cu 60, Zn 40 (wt%) brass, Widmanstätten microstructure","alloy , brass , copper, metal, Widmanstätten , zinc",Metal or alloy,Cu-Zn,"Cu 60, Zn 40 (wt%)",,,Cast,,Ammonium persulphate,Reflected light microscopy,400 μm,This sample has been air cooled. The fast cooling rate changes the morphology to a 'basket weave' appearance known as a WidmanstÃ¤tten microstructure. The a phase precipitates out of the single b phase during cooling to give a plates in a b matrix. The plates form in order to minimise strain energy.,Dr R F Cochrane,"Department of Materials, University of Leeds",https://www.doitpoms.ac.uk/miclib/micrographs/large/000441.jpg,./miclib_output/images/000441.jpg,https://www.doitpoms.ac.uk/miclib/micrograph_record.php?id=441
442,"Cu 60, Zn 40 (wt%) brass, Widmanstätten microstructure","alloy , brass , copper, metal, Widmanstätten , zinc",Metal or alloy,Cu-Zn,"Cu 60, Zn 40 (wt%)",,,Cast,,Ammonium persulphate,Reflected light microscopy,100 μm,This sample has been air cooled. The fast cooling rate changes the morphology to a 'basket weave' appearance known as a Widmanstätten microstructure. The a phase precipitates out of the single b phase during cooling to give a plates in a b matrix. The plates form in order to minimise strain energy.,Dr R F Cochrane,"Department of Materials, University of Leeds",https://www.doitpoms.ac.uk/miclib/micrographs/large/000442.jpg,./miclib_output/images/000442.jpg,https://www.doitpoms.ac.uk/miclib/micrograph_record.php?id=442
443,Commercial grade free machining brass - Widmanstätten microstructure,"alloy , brass , copper, metal, Widmanstätten , zinc",Metal or alloy,Cu-Zn,"Cu 60, Zn 40 (wt%) + Pb trace",,,Chill cast,,Ammonium persulphate,Reflected light microscopy,400 μm,This sample has been air cooled. The fast cooling rate changes the morphology to a 'basket weave' appearance known as a Widmanstätten microstructure. The a phase precipitates out of the single b phase during cooling to give a plates in a b matrix. The plates form in order to minimise strain energy.,Dr R F Cochrane,"Department of Materials, University of Leeds",https://www.doitpoms.ac.uk/miclib/micrographs/large/000443.jpg,./miclib_output/images/000443.jpg,https://www.doitpoms.ac.uk/miclib/micrograph_record.php?id=443
444,Commercial grade free machining brass - Widmanstätten microstructure,"alloy , brass , copper, metal, Widmanstätten , zinc",Metal or alloy,Cu-Zn,"Cu 60, Zn 40 (wt%) + Pb trace",,,Chill cast,,Ammonium persulphate,Reflected light microscopy,200 μm,This sample has been air cooled. The fast cooling rate changes the morphology to a 'basket weave' appearance known as a Widmanstätten microstructure. The a phase precipitates out of the single b phase during cooling to give a plates in a b matrix. The plates form in order to minimise strain energy.,Dr R F Cochrane,"Department of Materials, University of Leeds",https://www.doitpoms.ac.uk/miclib/micrographs/large/000444.jpg,./miclib_output/images/000444.jpg,https://www.doitpoms.ac.uk/miclib/micrograph_record.php?id=444
445,Cast and annealed 40 wt% Zn brass,"alloy , brass , copper, metal, zinc",Metal or alloy,Cu-Zn,"Cu 60, Zn 40 (wt%) + Pb trace",,,Cast annealed,,Ammonium persulphate,Reflected light microscopy,400 μm,Brass that has been cast and annealed to give an equilibrium microstructure of a and b phases.,Dr R F Cochrane,"Department of Materials, University of Leeds",https://www.doitpoms.ac.uk/miclib/micrographs/large/000445.jpg,./miclib_output/images/000445.jpg,https://www.doitpoms.ac.uk/miclib/micrograph_record.php?id=445
446,Cast and annealed 40 wt% Zn brass,"alloy , brass , copper, metal, zinc",Metal or alloy,Cu-Zn,"Cu 60, Zn 40 (wt%) + Pb trace",,,Cast annealed,,Ammonium persulphate,Reflected light microscopy,200 μm,Brass that has been cast and annealed to give an equilibrium microstructure of a and b phases.,Dr R F Cochrane,"Department of Materials, University of Leeds",https://www.doitpoms.ac.uk/miclib/micrographs/large/000446.jpg,./miclib_output/images/000446.jpg,https://www.doitpoms.ac.uk/miclib/micrograph_record.php?id=446
447,"Cu 65, Zn 35 (wt%) B4 brass, chill cast","alloy , brass , copper, dendrite , metal, zinc",Metal or alloy,Cu-Zn,"Cu 65, Zn 35 (wt%) (pure)",,,Chill cast,,Ammonium persulphate,Reflected light microscopy,400 μm,"An good example of dendritic solidification, which occurs when the solidification front becomes unstable with respect to small perturbations. This results in the growth of the perturbations, producing dendrites (from the Greek for tree). Interdendritic b phase and purple-grey ZnO inclusions.",Dr R F Cochrane,"Department of Materials, University of Leeds",https://www.doitpoms.ac.uk/miclib/micrographs/large/000447.jpg,./miclib_output/images/000447.jpg,https://www.doitpoms.ac.uk/miclib/micrograph_record.php?id=447
448,"Cu 65, Zn 35 (wt%) B4 brass, chill cast","alloy , brass , copper, dendrite , metal, zinc",Metal or alloy,Cu-Zn,"Cu 65, Zn 35 (wt%) (pure)",,,Chill cast,,Ammonium persulphate,Reflected light microscopy,200 μm,"An good example of dendritic solidification, which occurs when the solidification front becomes unstable with respect to small perturbations. This results in the growth of the perturbations, producing dendrites (from the Greek for tree). Interdendritic b phase and purple-grey ZnO inclusions.",Dr R F Cochrane,"Department of Materials, University of Leeds",https://www.doitpoms.ac.uk/miclib/micrographs/large/000448.jpg,./miclib_output/images/000448.jpg,https://www.doitpoms.ac.uk/miclib/micrograph_record.php?id=448
449,"Cu 55, Zn 45 (wt%) brass, rapidly cooled","alloy , brass , copper, metal, zinc",Metal or alloy,Cu-Zn,"Cu 55, Zn 45 (wt%)",,,Cast,,Ammonium persulphate,Reflected light microscopy,800 μm,Brasses with greater than 40% zinc usually consist of b primary dendrites surrounded by a phase. The lack of such a microstructure in this sample indicates that the cooling rate during casting was sufficiently rapid that dendrites were unable to form and consequently the microstructure consists entirely of b phase.,Dr R F Cochrane,"Department of Materials, University of Leeds",https://www.doitpoms.ac.uk/miclib/micrographs/large/000449.jpg,./miclib_output/images/000449.jpg,https://www.doitpoms.ac.uk/miclib/micrograph_record.php?id=449
450,"Cu 55, Zn 45 (wt%) brass, rapidly cooled","alloy , brass , copper, metal, zinc",Metal or alloy,Cu-Zn,"Cu 55, Zn 45 (wt%)",,,Cast,,Ammonium persulphate,Reflected light microscopy,400 μm,Brasses with greater than 40% zinc usually consist of b primary dendrites surrounded by a phase. The lack of such a microstructure in this sample indicates that the cooling rate during casting was sufficiently rapid that dendrites were unable to form and consequently the microstructure consists entirely of b phase.,Dr R F Cochrane,"Department of Materials, University of Leeds",https://www.doitpoms.ac.uk/miclib/micrographs/large/000450.jpg,./miclib_output/images/000450.jpg,https://www.doitpoms.ac.uk/miclib/micrograph_record.php?id=450
451,"Cu 55, Zn 45 (wt%) brass, rapidly cooled","alloy , brass , copper, metal, zinc",Metal or alloy,Cu-Zn,"Cu 55, Zn 45 (wt%)",,,Cast,,Ammonium persulphate,Reflected light microscopy,100 μm,Brasses with greater than 40% zinc usually consist of b primary dendrites surrounded by a phase. The lack of such a microstructure in this sample indicates that the cooling rate during casting was sufficiently rapid that dendrites were unable to form and consequently the microstructure consists entirely of b phase.,Dr R F Cochrane,"Department of Materials, University of Leeds",https://www.doitpoms.ac.uk/miclib/micrographs/large/000451.jpg,./miclib_output/images/000451.jpg,https://www.doitpoms.ac.uk/miclib/micrograph_record.php?id=451
452,"Cu 52.5, Zn 47.5 (wt%) brass, as cast","alloy , brass , copper, metal, Widmanstätten , zinc",Metal or alloy,Cu-Zn,"Cu 52.5, Zn 47.5 (wt%)",,,Cast,,Ammonium persulphate,Reflected light microscopy,800 μm,b brass consisting of large grains of b phase with WidmanstÃ¤tten g forming from the grain boundaries.,Dr R F Cochrane,"Department of Materials, University of Leeds",https://www.doitpoms.ac.uk/miclib/micrographs/large/000452.jpg,./miclib_output/images/000452.jpg,https://www.doitpoms.ac.uk/miclib/micrograph_record.php?id=452
453,"Cu 52.5, Zn 47.5 (wt%) brass, as cast","alloy , brass , copper, metal, Widmanstätten , zinc",Metal or alloy,Cu-Zn,"Cu 52.5, Zn 47.5 (wt%)",,,Cast,,Ammonium persulphate,Reflected light microscopy,400 μm,b brass consisting of large grains of b phase with WidmanstÃ¤tten g forming from the grain boundaries.,Dr R F Cochrane,"Department of Materials, University of Leeds",https://www.doitpoms.ac.uk/miclib/micrographs/large/000453.jpg,./miclib_output/images/000453.jpg,https://www.doitpoms.ac.uk/miclib/micrograph_record.php?id=453
454,"Cu 52.5, Zn 47.5 (wt%) brass, as cast","alloy , brass , copper, metal, Widmanstätten , zinc",Metal or alloy,Cu-Zn,"Cu 52.5, Zn 47.5 (wt%)",,,Cast,,Ammonium persulphate,Reflected light microscopy,200 μm,b brass consisting of large grains of b phase with WidmanstÃ¤tten g forming from the grain boundaries.,Dr R F Cochrane,"Department of Materials, University of Leeds",https://www.doitpoms.ac.uk/miclib/micrographs/large/000454.jpg,./miclib_output/images/000454.jpg,https://www.doitpoms.ac.uk/miclib/micrograph_record.php?id=454
455,"Cu 55, Zn 45 (wt%) brass, as cast, dendritic","alloy , brass , copper, metal, Widmanstätten , zinc",Metal or alloy,Cu-Zn,"Cu 55, Zn 45 (wt%)",,,Cast,,Ammonium persulphate,Reflected light microscopy,800 μm,"A cast alloy of high zinc brass, consisting of b dendrites. The a precipitates out of solution at the crystal boundaries, forming a structure of b dendrites surrounded by a. This is known as a WidmanstÃ¤tten structure because a geometrical pattern of a forms on certain crystallographic orientations of the b lattice.",Dr R F Cochrane,"Department of Materials, University of Leeds",https://www.doitpoms.ac.uk/miclib/micrographs/large/000455.jpg,./miclib_output/images/000455.jpg,https://www.doitpoms.ac.uk/miclib/micrograph_record.php?id=455
456,"Cu 55, Zn 45 (wt%) brass, as cast, dendritic","alloy , brass , copper, metal, Widmanstätten , zinc",Metal or alloy,Cu-Zn,"Cu 55, Zn 45 (wt%)",,,Cast,,Ammonium persulphate,Reflected light microscopy,400 μm,"A cast alloy of high zinc brass, consisting of b dendrites. The a precipitates out of solution at the crystal boundaries, forming a structure of b dendrites surrounded by a. This is known as a WidmanstÃ¤tten structure because a geometrical pattern of a forms on certain crystallographic orientations of the b lattice.",Dr R F Cochrane,"Department of Materials, University of Leeds",https://www.doitpoms.ac.uk/miclib/micrographs/large/000456.jpg,./miclib_output/images/000456.jpg,https://www.doitpoms.ac.uk/miclib/micrograph_record.php?id=456
457,"Cu 55, Zn 45 (wt%) brass, as cast, dendritic","alloy , brass , copper, metal, Widmanstätten , zinc",Metal or alloy,Cu-Zn,"Cu 55, Zn 45 (wt%)",,,Cast,,Ammonium persulphate,Reflected light microscopy,200 μm,"A cast alloy of high zinc brass, consisting of b dendrites. The a precipitates out of solution at the crystal boundaries, forming a structure of b dendrites surrounded by a. This is known as a WidmanstÃ¤tten structure because a geometrical pattern of a forms on certain crystallographic orientations of the b lattice.",Dr R F Cochrane,"Department of Materials, University of Leeds",https://www.doitpoms.ac.uk/miclib/micrographs/large/000457.jpg,./miclib_output/images/000457.jpg,https://www.doitpoms.ac.uk/miclib/micrograph_record.php?id=457
458,"Brass, exhibiting grain boundary nucleation","alloy , brass , copper, metal, zinc",Metal or alloy,Cu-Zn,"Cu 50, Zn 50 (wt%)",,,Cast,,Ammonium persulphate,Reflected light microscopy,400 μm,"A high zinc brass that forms large grains of b phase (yellow areas, due to higher copper content) and subsequently grains of g form on b grain boundaries and also on non-metallic inclusions in the alloy.",Dr R F Cochrane,"Department of Materials, University of Leeds",https://www.doitpoms.ac.uk/miclib/micrographs/large/000458.jpg,./miclib_output/images/000458.jpg,https://www.doitpoms.ac.uk/miclib/micrograph_record.php?id=458
459,"Brass, exhibiting grain boundary nucleation","alloy , brass , copper, metal, zinc",Metal or alloy,Cu-Zn,"Cu 50, Zn 50 (wt%)",,,Cast,,Ammonium persulphate,Reflected light microscopy,400 μm,"A high zinc brass that forms large grains of b phase (yellow areas, due to higher copper content) and subsequently grains of g form on b grain boundaries and also on non-metallic inclusions in the alloy.",Dr R F Cochrane,"Department of Materials, University of Leeds",https://www.doitpoms.ac.uk/miclib/micrographs/large/000459.jpg,./miclib_output/images/000459.jpg,https://www.doitpoms.ac.uk/miclib/micrograph_record.php?id=459
460,"Brass, exhibiting grain boundary nucleation","alloy , brass , copper, metal, zinc",Metal or alloy,Cu-Zn,"Cu 50, Zn 50 (wt%)",,,Cast,,Ammonium persulphate,Reflected light microscopy,200 μm,"A high zinc brass that forms large grains of b phase (yellow areas, due to higher copper content) and subsequently grains of g form on b grain boundaries and also on non-metallic inclusions in the alloy.",Dr R F Cochrane,"Department of Materials, University of Leeds",https://www.doitpoms.ac.uk/miclib/micrographs/large/000460.jpg,./miclib_output/images/000460.jpg,https://www.doitpoms.ac.uk/miclib/micrograph_record.php?id=460
461,,,,,,,,,,,,,,,,,,https://www.doitpoms.ac.uk/miclib/micrograph_record.php?id=461
462,,,,,,,,,,,,,,,,,,https://www.doitpoms.ac.uk/miclib/micrograph_record.php?id=462
463,,,,,,,,,,,,,,,,,,https://www.doitpoms.ac.uk/miclib/micrograph_record.php?id=463
464,,,,,,,,,,,,,,,,,,https://www.doitpoms.ac.uk/miclib/micrograph_record.php?id=464
465,,,,,,,,,,,,,,,,,,https://www.doitpoms.ac.uk/miclib/micrograph_record.php?id=465
466,,,,,,,,,,,,,,,,,,https://www.doitpoms.ac.uk/miclib/micrograph_record.php?id=466
467,,,,,,,,,,,,,,,,,,https://www.doitpoms.ac.uk/miclib/micrograph_record.php?id=467
468,"Cu 50, Zn 50 (wt%) brass, as cast","alloy , brass , copper, dendrite , metal, zinc",Metal or alloy,Cu-Zn,"Cu 50, Zn 50 (wt%)",,,Cast,,Ammonium persulphate,Reflected light microscopy,800 μm,As cast copper rich brass showing copper dendrites in a matrix of a (copper) and b phases.,Dr R F Cochrane,"Department of Materials, University of Leeds",https://www.doitpoms.ac.uk/miclib/micrographs/large/000468.jpg,./miclib_output/images/000468.jpg,https://www.doitpoms.ac.uk/miclib/micrograph_record.php?id=468
469,"Cu 50, Zn 50 (wt%) brass, as cast","alloy , brass , copper, dendrite , metal, zinc",Metal or alloy,Cu-Zn,"Cu 50, Zn 50 (wt%)",,,Cast,,Ammonium persulphate,Reflected light microscopy,800 μm,The centre of a cast brass sample showing the equiaxed zone where nucleation has occurred ahead of the solidification front.,Dr R F Cochrane,"Department of Materials, University of Leeds",https://www.doitpoms.ac.uk/miclib/micrographs/large/000469.jpg,./miclib_output/images/000469.jpg,https://www.doitpoms.ac.uk/miclib/micrograph_record.php?id=469
470,"Cu 50, Zn 50 (wt%) brass, as cast","alloy , brass , copper, dendrite , metal, zinc",Metal or alloy,Cu-Zn,"Cu 50, Zn 50 (wt%)",,,Cast,,Ammonium persulphate,Reflected light microscopy,400 μm,As cast copper rich brass showing copper dendrites in a matrix of a (copper) and b phases.,Dr R F Cochrane,"Department of Materials, University of Leeds",https://www.doitpoms.ac.uk/miclib/micrographs/large/000470.jpg,./miclib_output/images/000470.jpg,https://www.doitpoms.ac.uk/miclib/micrograph_record.php?id=470
471,"Cu 50, Zn 50 (wt%) brass, as cast","alloy , brass , copper, dendrite , metal, zinc",Metal or alloy,Cu-Zn,"Cu 50, Zn 50 (wt%)",,,Cast,,Ammonium persulphate,Reflected light microscopy,400 μm,As cast copper rich brass showing copper dendrites in a matrix of a (copper) and b phases.,Dr R F Cochrane,"Department of Materials, University of Leeds",https://www.doitpoms.ac.uk/miclib/micrographs/large/000471.jpg,./miclib_output/images/000471.jpg,https://www.doitpoms.ac.uk/miclib/micrograph_record.php?id=471
472,"Cu 50, Zn 50 (wt%) brass, chill cast","alloy , brass , copper, metal, zinc",Metal or alloy,Cu-Zn,"Cu 50, Zn 50 (wt%)",,,Chill cast,,Ammonium persulphate,Reflected light microscopy,800 μm,Brasses with greater than 40% zinc usually consist of b primary dendrites surrounded by a phase. The lack of such a microstructure in this sample indicates that the cooling rate during casting was sufficiently rapid that dendrites were unable to form and consequently the microstructure consists entirely of b phase.,Dr R F Cochrane,"Department of Materials, University of Leeds",https://www.doitpoms.ac.uk/miclib/micrographs/large/000472.jpg,./miclib_output/images/000472.jpg,https://www.doitpoms.ac.uk/miclib/micrograph_record.php?id=472
473,"Cu 50, Zn 50 (wt%) brass, chill cast","alloy , brass , copper, metal, zinc",Metal or alloy,Cu-Zn,"Cu 50, Zn 50 (wt%)",,,Chill cast,,Ammonium persulphate,Reflected light microscopy,400 μm,Brasses with greater than 40% zinc usually consist of b primary dendrites surrounded by a phase. The lack of such a microstructure in this sample indicates that the cooling rate during casting was sufficiently rapid that dendrites were unable to form and consequently the microstructure consists entirely of b phase.,Dr R F Cochrane,"Department of Materials, University of Leeds",https://www.doitpoms.ac.uk/miclib/micrographs/large/000473.jpg,./miclib_output/images/000473.jpg,https://www.doitpoms.ac.uk/miclib/micrograph_record.php?id=473
474,"Cu 50, Zn 50 (wt%) brass, chill cast","alloy , brass , copper, metal, zinc",Metal or alloy,Cu-Zn,"Cu 50, Zn 50 (wt%)",,,Chill cast,,Ammonium persulphate,Reflected light microscopy,100 μm,Brasses with greater than 40% zinc usually consist of b primary dendrites surrounded by a phase. The lack of such a microstructure in this sample indicates that the cooling rate during casting was sufficiently rapid that dendrites were unable to form and consequently the microstructure consists entirely of b phase.,Dr R F Cochrane,"Department of Materials, University of Leeds",https://www.doitpoms.ac.uk/miclib/micrographs/large/000474.jpg,./miclib_output/images/000474.jpg,https://www.doitpoms.ac.uk/miclib/micrograph_record.php?id=474
475,"Cu 55, Zn 45 (wt%) brass, cast annealed","alloy , annealing , brass , copper, metal, zinc",Metal or alloy,Cu-Zn,"Cu 52, Zn 45 (wt%)",,,Cast annealed,,Ammonium persulphate,Reflected light microscopy,800 μm,Brass alloy that subsequent to casting has been annealed in order to promote grain growth. This results in an alloy with a greater resistance to fatigue.,Dr R F Cochrane,"Department of Materials, University of Leeds",https://www.doitpoms.ac.uk/miclib/micrographs/large/000475.jpg,./miclib_output/images/000475.jpg,https://www.doitpoms.ac.uk/miclib/micrograph_record.php?id=475
476,"Cu 55, Zn 45 (wt%) brass, cast annealed","alloy , annealing , brass , copper, metal, zinc",Metal or alloy,Cu-Zn,"Cu 52, Zn 45 (wt%)",,,Cast annealed,,Ammonium persulphate,Reflected light microscopy,400 μm,Brass alloy that subsequent to casting has been annealed in order to promote grain growth. This results in an alloy with a greater resistance to fatigue.,Dr R F Cochrane,"Department of Materials, University of Leeds",https://www.doitpoms.ac.uk/miclib/micrographs/large/000476.jpg,./miclib_output/images/000476.jpg,https://www.doitpoms.ac.uk/miclib/micrograph_record.php?id=476
477,"Cu 80, Zn 20 (wt%) brass, exhibiting dendritic solidification","alloy , brass , copper, dendrite , metal, zinc",Metal or alloy,Cu-Zn,"Cu 80, Zn 20 (wt%)",,,Cast,,Ammonium persulphate,Reflected light microscopy,800 μm,As cast copper rich brass showing copper dendrites in a matrix of a (copper) and b phases.,Dr R F Cochrane,"Department of Materials, University of Leeds",https://www.doitpoms.ac.uk/miclib/micrographs/large/000477.jpg,./miclib_output/images/000477.jpg,https://www.doitpoms.ac.uk/miclib/micrograph_record.php?id=477
