Repository: Subham2507/mic_hackathon

# Microscopy Image Analysis with CLIP & Vision-Language Models

A hackathon project for automated microscopy technique classification and material categorization using CLIP embeddings and Vision-Language Models (VLMs).

## 🔬 Project Overview

This project implements zero-shot and few-shot learning approaches to: 
- **Classify microscopy techniques** (SEM, TEM, AFM, Optical/Reflected Light Microscopy)
- **Categorize material types** (Metal/Alloy, Ceramic, Polymer, Composite, Fracture)
- **Perform semantic search** on microscopy images using natural language queries
- **Visualize embedding spaces** using UMAP dimensionality reduction

File: micrographs_metadata.csv (part 10 of 19)
micrograph_no,brief_description,keywords,categories,system,composition,standard_codes,reaction,processing,applications,sample_preparation,technique,length_bar,further_information,contributor,organisation,image_url,image_local_path,page_url
478,"Cu 80, Zn 20 (wt%) brass, exhibiting dendritic solidification","alloy , brass , copper, dendrite , metal, zinc",Metal or alloy,Cu-Zn,"Cu 80, Zn 20 (wt%)",,,Cast,,Ammonium persulphate,Reflected light microscopy,200 μm,As cast copper rich brass showing copper dendrites in a matrix of a (copper) and b phases.,Dr R F Cochrane,"Department of Materials, University of Leeds",https://www.doitpoms.ac.uk/miclib/micrographs/large/000478.jpg,./miclib_output/images/000478.jpg,https://www.doitpoms.ac.uk/miclib/micrograph_record.php?id=478
479,"Cu 80, Zn 20 (wt%) brass, exhibiting dendritic solidification","alloy , brass , copper, dendrite , metal, zinc",Metal or alloy,Cu-Zn,"Cu 80, Zn 20 (wt%)",,,Cast,,Ammonium persulphate,Reflected light microscopy,100 μm,As cast copper rich brass showing copper dendrites in a matrix of a (copper) and b phases.,Dr R F Cochrane,"Department of Materials, University of Leeds",https://www.doitpoms.ac.uk/miclib/micrographs/large/000479.jpg,./miclib_output/images/000479.jpg,https://www.doitpoms.ac.uk/miclib/micrograph_record.php?id=479
480,"Cu 80, Zn 20 (wt%) brass, exhibiting dendritic solidification","alloy , brass , copper, dendrite , metal, zinc",Metal or alloy,Cu-Zn,"Cu 80, Zn 20 (wt%)",,,Cast,,Ammonium persulphate,Reflected light microscopy,100 μm,As cast copper rich brass showing copper dendrites in a matrix of a (copper) and b phases.,Dr R F Cochrane,"Department of Materials, University of Leeds",https://www.doitpoms.ac.uk/miclib/micrographs/large/000480.jpg,./miclib_output/images/000480.jpg,https://www.doitpoms.ac.uk/miclib/micrograph_record.php?id=480
481,"Cu 80, Sn 20 (wt%) bronze, as cast","alloy , bronze , copper, dendrite , metal, zinc",Metal or alloy,Cu-Sn,"Cu 80, Sn 20 (wt%)",,,Cast,,Ferric chloride,Reflected light microscopy,200 μm,As cast copper rich bronze showing copper dendrites in a matrix of a (copper) and b phases.,Dr R F Cochrane,"Department of Materials, University of Leeds",https://www.doitpoms.ac.uk/miclib/micrographs/large/000481.jpg,./miclib_output/images/000481.jpg,https://www.doitpoms.ac.uk/miclib/micrograph_record.php?id=481
482,"Cu 80, Sn 20 (wt%) bronze, as cast","alloy , bronze , copper, dendrite , metal, zinc",Metal or alloy,Cu-Sn,"Cu 80, Sn 20 (wt%)",,,Cast,,Ferric chloride,Reflected light microscopy,100 μm,As cast copper rich bronze showing copper dendrites in a matrix of a (copper) and b phases.,Dr R F Cochrane,"Department of Materials, University of Leeds",https://www.doitpoms.ac.uk/miclib/micrographs/large/000482.jpg,./miclib_output/images/000482.jpg,https://www.doitpoms.ac.uk/miclib/micrograph_record.php?id=482
483,"Cu 80, Sn 20 (wt%) bronze, as cast","alloy , bronze , copper, dendrite , metal, zinc",Metal or alloy,Cu-Sn,"Cu 80, Sn 20 (wt%)",,,Cast,,Ferric chloride,Reflected light microscopy,100 μm,As cast copper rich bronze showing copper dendrites in a matrix of a (copper) and b phases.,Dr R F Cochrane,"Department of Materials, University of Leeds",https://www.doitpoms.ac.uk/miclib/micrographs/large/000483.jpg,./miclib_output/images/000483.jpg,https://www.doitpoms.ac.uk/miclib/micrograph_record.php?id=483
484,"Cu 80, Sn 20 (wt%) bronze, exhibiting dendritic solidification","alloy , bronze , copper, dendrite , metal, tin",Metal or alloy,Cu-Sn,"Cu 85, Sn 15 (wt%)",,,Cast,,Ferric chloride,Reflected light microscopy,800 μm,"An good example of dendritic solidification, which occurs when the solidification front becomes unstable with respect to small perturbations. This results in the growth of the perturbations, producing dendrites (from the Greek for tree) of the primary phase. Subsequently the secondary phase forms between in the enriched melt between the dendrites.",Dr R F Cochrane,"Department of Materials, University of Leeds",https://www.doitpoms.ac.uk/miclib/micrographs/large/000484.jpg,./miclib_output/images/000484.jpg,https://www.doitpoms.ac.uk/miclib/micrograph_record.php?id=484
485,"Cu 80, Sn 20 (wt%) bronze, exhibiting dendritic solidification","alloy , bronze , copper, dendrite , metal, tin",Metal or alloy,Cu-Sn,"Cu 85, Sn 15 (wt%)",,,Cast,,Ferric chloride,Reflected light microscopy,200 μm,"An good example of dendritic solidification, which occurs when the solidification front becomes unstable with respect to small perturbations. This results in the growth of the perturbations, producing dendrites (from the Greek for tree) of the primary phase. Subsequently the secondary phase forms between in the enriched melt between the dendrites.",Dr R F Cochrane,"Department of Materials, University of Leeds",https://www.doitpoms.ac.uk/miclib/micrographs/large/000485.jpg,./miclib_output/images/000485.jpg,https://www.doitpoms.ac.uk/miclib/micrograph_record.php?id=485
486,"Cu 80, Sn 20 (wt%) bronze, exhibiting dendritic solidification","alloy , bronze , copper, dendrite , metal, tin",Metal or alloy,Cu-Sn,"Cu 85, Sn 15 (wt%)",,,Cast,,Ferric chloride,Reflected light microscopy,100 μm,"An good example of dendritic solidification, which occurs when the solidification front becomes unstable with respect to small perturbations. This results in the growth of the perturbations, producing dendrites (from the Greek for tree) of the primary phase. Subsequently the secondary phase forms between in the enriched melt between the dendrites.",Dr R F Cochrane,"Department of Materials, University of Leeds",https://www.doitpoms.ac.uk/miclib/micrographs/large/000486.jpg,./miclib_output/images/000486.jpg,https://www.doitpoms.ac.uk/miclib/micrograph_record.php?id=486
487,"Cu 85, Sn 15 (wt%) bronze, annealed at 650°C","alloy , annealing , bronze , copper, metal, tin",Metal or alloy,Cu-Sn,"Cu 85, Sn 15 (wt%)",,,Annealed 650°C,,Ferric chloride,Reflected light microscopy,800 μm,Sample has been annealed at 650 °C producing a large grained microstructure. An annealing twin can be seen on the left of the micrograph. On cooling the b phase transforms into a and g and the g subsequently transforms to a and d.,Dr R F Cochrane,"Department of Materials, University of Leeds",https://www.doitpoms.ac.uk/miclib/micrographs/large/000487.jpg,./miclib_output/images/000487.jpg,https://www.doitpoms.ac.uk/miclib/micrograph_record.php?id=487
488,"Cu 85, Sn 15 (wt%) bronze, annealed at 650°C","alloy , annealing , bronze , copper, metal, tin",Metal or alloy,Cu-Sn,"Cu 85, Sn 15 (wt%)",,,Annealed 650°C,,Ferric chloride,Reflected light microscopy,400 μm,Sample has been annealed at 650°C producing a large grained microstructure. On cooling the b phase transforms into a and g and the g subsequently transforms to a and d.,Dr R F Cochrane,"Department of Materials, University of Leeds",https://www.doitpoms.ac.uk/miclib/micrographs/large/000488.jpg,./miclib_output/images/000488.jpg,https://www.doitpoms.ac.uk/miclib/micrograph_record.php?id=488
489,"Cu 85, Sn 15 (wt%) bronze, annealed at 650°C","alloy , annealing , bronze , copper, metal, tin",Metal or alloy,Cu-Sn,"Cu 85, Sn 15 (wt%)",,,Annealed 650°C,,Ferric chloride,Reflected light microscopy,100 μm,Sample has been annealed at 650°C producing a large grained microstructure. On cooling the b phase transforms into a and g and the g subsequently transforms to a and d.,Dr R F Cochrane,"Department of Materials, University of Leeds",https://www.doitpoms.ac.uk/miclib/micrographs/large/000489.jpg,./miclib_output/images/000489.jpg,https://www.doitpoms.ac.uk/miclib/micrograph_record.php?id=489
490,"Cu 85, Sn 15 (wt%) bronze, annealed","alloy , annealing , bronze , copper, metal, tin",Metal or alloy,Cu-Sn,"Cu 85, Sn 15 (wt%)",,,Annealed,,Ferric chloride,Reflected light microscopy,200 μm,Subsequent to casting this sample was subject to an annealing treatment which served to recrystallise the sample. Evidence of this can be found in the annealing twins visible in several of the grains. These are a consequence of growth accidents during recrystallisation. Their shape is determined by the need to minimise interfacial energy. There is no strain energy associated with such twins and hence they do not have pointed ends.,Dr R F Cochrane,"Department of Materials, University of Leeds",https://www.doitpoms.ac.uk/miclib/micrographs/large/000490.jpg,./miclib_output/images/000490.jpg,https://www.doitpoms.ac.uk/miclib/micrograph_record.php?id=490
491,"Cu 70, Sn 30 (wt%) bronze, as cast","alloy , bronze , copper, metal, tin",Metal or alloy,Cu-Sn,"Cu 70, Sn 30 (wt%)",,,Cast,,Ferric chloride,Reflected light microscopy,400 μm,"High tin Cu-Sn alloy. The phase diagram of this system is complicated, at room temperature the equilibrium phases are a (copper) and e.",Dr R F Cochrane,"Department of Materials, University of Leeds",https://www.doitpoms.ac.uk/miclib/micrographs/large/000491.jpg,./miclib_output/images/000491.jpg,https://www.doitpoms.ac.uk/miclib/micrograph_record.php?id=491
492,"Cu 70, Sn 30 (wt%) bronze, as cast","alloy , bronze , copper, metal, tin",Metal or alloy,Cu-Sn,"Cu 70, Sn 30 (wt%)",,,Cast,,Ferric chloride,Reflected light microscopy,200 μm,"High tin Cu-Sn alloy. The phase diagram of this system is complicated, at room temperature the equilibrium phases are a (copper) and e.",Dr R F Cochrane,"Department of Materials, University of Leeds",https://www.doitpoms.ac.uk/miclib/micrographs/large/000492.jpg,./miclib_output/images/000492.jpg,https://www.doitpoms.ac.uk/miclib/micrograph_record.php?id=492
493,"Cu 70, Sn 30 (wt%) bronze, as cast","alloy , bronze , copper, metal, tin",Metal or alloy,Cu-Sn,"Cu 70, Sn 30 (wt%)",,,Cast,,Ferric chloride,Reflected light microscopy,100 μm,"High tin Cu-Sn alloy. The phase diagram of this system is complicated, at room temperature the equilibrium phases are a (copper) and e.",Dr R F Cochrane,"Department of Materials, University of Leeds",https://www.doitpoms.ac.uk/miclib/micrographs/large/000493.jpg,./miclib_output/images/000493.jpg,https://www.doitpoms.ac.uk/miclib/micrograph_record.php?id=493
494,"Cu 90, Sn 10 (wt%) bronze, as cast","alloy , bronze , copper, dendrite , metal, tin",Metal or alloy,Cu-Sn,"Cu 90, Sn 10 (wt%)",,,Cast,,Ferric chloride,Reflected light microscopy,400 μm,"An good example of dendritic solidification, which occurs when the solidification front becomes unstable with respect to small perturbations. This results in the growth of the perturbations, producing dendrites (from the Greek for tree) of the primary phase. Subsequently the secondary phase forms from the enriched melt between the dendrites.",Dr R F Cochrane,"Department of Materials, University of Leeds",https://www.doitpoms.ac.uk/miclib/micrographs/large/000494.jpg,./miclib_output/images/000494.jpg,https://www.doitpoms.ac.uk/miclib/micrograph_record.php?id=494
495,"Cu 90, Sn 10 (wt%) bronze, as cast","alloy , bronze , copper, dendrite , metal, tin",Metal or alloy,Cu-Sn,"Cu 90, Sn 10 (wt%)",,,Cast,,Ferric chloride,Reflected light microscopy,200 μm,"An good example of dendritic solidification, which occurs when the solidification front becomes unstable with respect to small perturbations. This results in the growth of the perturbations, producing dendrites (from the Greek for tree) of the primary phase. Subsequently the secondary phase forms from the enriched melt between the dendrites.",Dr R F Cochrane,"Department of Materials, University of Leeds",https://www.doitpoms.ac.uk/miclib/micrographs/large/000495.jpg,./miclib_output/images/000495.jpg,https://www.doitpoms.ac.uk/miclib/micrograph_record.php?id=495
496,"Cu 90, Sn 10 (wt%) bronze, as cast","alloy , bronze , copper, dendrite , metal, tin",Metal or alloy,Cu-Sn,"Cu 90, Sn 10 (wt%)",,,Cast,,Ferric chloride + Extra etching,Reflected light microscopy,100 μm,"An good example of dendritic solidification, which occurs when the solidification front becomes unstable with respect to small perturbations. This results in the growth of the perturbations, producing dendrites (from the Greek for tree) of the primary phase. Subsequently the secondary phase forms from the enriched melt between the dendrites.",Dr R F Cochrane,"Department of Materials, University of Leeds",https://www.doitpoms.ac.uk/miclib/micrographs/large/000496.jpg,./miclib_output/images/000496.jpg,https://www.doitpoms.ac.uk/miclib/micrograph_record.php?id=496
497,"Cu 90, Sn 10 (wt%) bronze, cast annealed","alloy , annealing , bronze , copper, metal, tin",Metal or alloy,Cu-Sn,"Cu 90, Sn 10 (wt%)",,,Cast annealed 500 ÂºC and air cooled,,Ferric chloride,Reflected light microscopy,800 μm,Bronze annealed at a temperature sufficient to cause grain growth in the alloy. This can be seen in the large grain sizer present in the sample.,Dr R F Cochrane,"Department of Materials, University of Leeds",https://www.doitpoms.ac.uk/miclib/micrographs/large/000497.jpg,./miclib_output/images/000497.jpg,https://www.doitpoms.ac.uk/miclib/micrograph_record.php?id=497
498,"Cu 90, Sn 10 (wt%) bronze, cast annealed","alloy , annealing , bronze , copper, metal, tin",Metal or alloy,Cu-Sn,"Cu 90, Sn 10 (wt%)",,,Cast annealed 500 ÂºC and air cooled,,Ferric chloride,Reflected light microscopy,400 μm,Bronze annealed at a temperature sufficient to cause grain growth in the alloy. This can be seen in the large grain sizer present in the sample.,Dr R F Cochrane,"Department of Materials, University of Leeds",https://www.doitpoms.ac.uk/miclib/micrographs/large/000498.jpg,./miclib_output/images/000498.jpg,https://www.doitpoms.ac.uk/miclib/micrograph_record.php?id=498
499,"Cu 90, Sn 10 (wt%) bronze, cast annealed","alloy , annealing , bronze , copper, metal, tin",Metal or alloy,Cu-Sn,"Cu 90, Sn 10 (wt%)",,,Cast annealed 500 ÂºC and air cooled,,Ferric chloride,Reflected light microscopy,100 μm,Subsequent to casting this sample was subject to an annealing treatment which served to recrystallise the sample. Evidence of this can be found in the annealing twins visible in several of the grains. These are a consequence of growth accidents during recrystallisation. Their shape is determined by the need to minimise interfacial energy. There is no strain energy associated with such twins and hence they do not have pointed ends.,Dr R F Cochrane,"Department of Materials, University of Leeds",https://www.doitpoms.ac.uk/miclib/micrographs/large/000499.jpg,./miclib_output/images/000499.jpg,https://www.doitpoms.ac.uk/miclib/micrograph_record.php?id=499
500,Cu - 5% Sn phosphor bronze,"alloy , bronze , copper, dendrite , metal, phosphorus , tin",Metal or alloy,Cu-Sn,"Cu 95, Sn 5, P 0.15 (wt% approx.)",,,Cast,,Ferric chloride,Reflected light microscopy,800 μm,Low tin phosphor bronze after casting. The microstructure consists almost entirely of a dendrites. Deformation twin strain lines present in all grains,Dr R F Cochrane,"Department of Materials, University of Leeds",https://www.doitpoms.ac.uk/miclib/micrographs/large/000500.jpg,./miclib_output/images/000500.jpg,https://www.doitpoms.ac.uk/miclib/micrograph_record.php?id=500
501,Cu - 5% Sn phosphor bronze,"alloy , bronze , copper, dendrite , metal, phosphorus , tin",Metal or alloy,Cu-Sn,"Cu 95, Sn 5, P 0.15 (wt% approx.)",,,Cast,,Ferric chloride,Reflected light microscopy,400 μm,Low tin phosphor bronze after casting. The microstructure consists almost entirely of a dendrites. Deformation twin strain lines present in all grains,Dr R F Cochrane,"Department of Materials, University of Leeds",https://www.doitpoms.ac.uk/miclib/micrographs/large/000501.jpg,./miclib_output/images/000501.jpg,https://www.doitpoms.ac.uk/miclib/micrograph_record.php?id=501
502,Cu - 5% Sn phosphor bronze,"alloy , bronze , copper, dendrite , metal, phosphorus , tin",Metal or alloy,Cu-Sn,"Cu 95, Sn 5, P 0.15 (wt% approx.)",,,Cast,,Ferric chloride,Reflected light microscopy,200 μm,Low tin phosphor bronze after casting. The microstructure consists almost entirely of a dendrites. Deformation twin strain lines present in all grains,Dr R F Cochrane,"Department of Materials, University of Leeds",https://www.doitpoms.ac.uk/miclib/micrographs/large/000502.jpg,./miclib_output/images/000502.jpg,https://www.doitpoms.ac.uk/miclib/micrograph_record.php?id=502
503,Cu - 5% Sn phosphor bronze,"alloy , bronze , copper, dendrite , metal, phosphorus , tin",Metal or alloy,Cu-Sn,"Cu 95, Sn 5, P 0.15 (wt% approx.)",,,Cast,,Ferric chloride,Reflected light microscopy,100 μm,Low tin phosphor bronze after casting. The microstructure consists almost entirely of a dendrites. Deformation twin strain lines present in all grains,Dr R F Cochrane,"Department of Materials, University of Leeds",https://www.doitpoms.ac.uk/miclib/micrographs/large/000503.jpg,./miclib_output/images/000503.jpg,https://www.doitpoms.ac.uk/miclib/micrograph_record.php?id=503
504,"Cu - 5% Sn bronze, cast annealed.","alloy , annealing , bronze , copper, metal, tin",Metal or alloy,Cu-Sn,"Cu 95, Sn 5 (wt%),",,,Cast annealed 700 ÂºC for 24 hrs,,Ferric chloride,Reflected light microscopy,800 μm,Sample has been annealed at 700 ÂºC producing a large grained microstructure. On cooling the b phase transforms into a and g and the g subsequently transforms to a and d.,Dr R F Cochrane,"Department of Materials, University of Leeds",https://www.doitpoms.ac.uk/miclib/micrographs/large/000504.jpg,./miclib_output/images/000504.jpg,https://www.doitpoms.ac.uk/miclib/micrograph_record.php?id=504
505,"Cu - 5% Sn bronze, cast annealed.","alloy , annealing , bronze , copper, metal, tin",Metal or alloy,Cu-Sn,"Cu 95, Sn 5 (wt%),",,,Cast annealed 700 ÂºC for 24 hrs,,Ferric chloride,Reflected light microscopy,400 μm,Sample has been annealed at 700 ÂºC producing a large grained microstructure. On cooling the b phase transforms into a and g and the g subsequently transforms to a and d.,Dr R F Cochrane,"Department of Materials, University of Leeds",https://www.doitpoms.ac.uk/miclib/micrographs/large/000505.jpg,./miclib_output/images/000505.jpg,https://www.doitpoms.ac.uk/miclib/micrograph_record.php?id=505
506,"Cu - 5% Sn bronze, cast annealed.","alloy , annealing , bronze , copper, metal, tin",Metal or alloy,Cu-Sn,"Cu 95, Sn 5 (wt%),",,,Cast annealed 700 ÂºC for 24 hrs,,Ferric chloride,Reflected light microscopy,400 μm,Sample has been annealed at 700 ÂºC producing a large grained microstructure. On cooling the b phase transforms into a and g and the g subsequently transforms to a and d.,Dr R F Cochrane,"Department of Materials, University of Leeds",https://www.doitpoms.ac.uk/miclib/micrographs/large/000506.jpg,./miclib_output/images/000506.jpg,https://www.doitpoms.ac.uk/miclib/micrograph_record.php?id=506
507,Annealed 5% Sn bronze.,"alloy , annealing , bronze , copper, metal, tin",Metal or alloy,Cu-Sn,"Cu 95, Sn 5 (wt%),",,,Cast annealed 700 ÂºC for 24 hrs,,Ferric chloride,Reflected light microscopy,200 μm,A good example of the creation of annealing twins.,Dr R F Cochrane,"Department of Materials, University of Leeds",https://www.doitpoms.ac.uk/miclib/micrographs/large/000507.jpg,./miclib_output/images/000507.jpg,https://www.doitpoms.ac.uk/miclib/micrograph_record.php?id=507
508,Annealed 5% Sn bronze.,"alloy , annealing , bronze , copper, metal, tin",Metal or alloy,Cu-Sn,"Cu 95, Sn 5 (wt%),",,,Cast annealed 700 ÂºC for 24 hrs,,Ferric chloride,Reflected light microscopy,200 μm,A good example of the creation of annealing twins.,Dr R F Cochrane,"Department of Materials, University of Leeds",https://www.doitpoms.ac.uk/miclib/micrographs/large/000508.jpg,./miclib_output/images/000508.jpg,https://www.doitpoms.ac.uk/miclib/micrograph_record.php?id=508
509,"D4 Leaded bronze, cored dendrites.","alloy , bronze , copper, dendrite , metal, tin",Metal or alloy,Cu-Sn,"Cu 85, Sn 10, Pb 5 (wt% approx)",,,Chill cast,,Ferric chloride,Reflected light microscopy,400 μm,"Leaded bronze exhibiting cored dendrites, lead is visible, as is a large amount of porosity. The eutectoid mixture consists of a and d phases.",Dr R F Cochrane,"Department of Materials, University of Leeds",https://www.doitpoms.ac.uk/miclib/micrographs/large/000509.jpg,./miclib_output/images/000509.jpg,https://www.doitpoms.ac.uk/miclib/micrograph_record.php?id=509
510,"D4 Leaded bronze, cored dendrites.","alloy , bronze , copper, dendrite , metal, tin",Metal or alloy,Cu-Sn,"Cu 85, Sn 10, Pb 5 (wt% approx)",,,Chill cast,,Ferric chloride,Reflected light microscopy,200 μm,"Leaded bronze exhibiting cored dendrites, lead is visible, as is a large amount of porosity. The eutectoid mixture consists of a and d phases.",Dr R F Cochrane,"Department of Materials, University of Leeds",https://www.doitpoms.ac.uk/miclib/micrographs/large/000510.jpg,./miclib_output/images/000510.jpg,https://www.doitpoms.ac.uk/miclib/micrograph_record.php?id=510
511,"D4 Leaded bronze, cored dendrites.","alloy , bronze , copper, dendrite , metal, tin",Metal or alloy,Cu-Sn,"Cu 85, Sn 10, Pb 5 (wt% approx)",,,Chill cast,,Ferric chloride,Reflected light microscopy,100 μm,"Leaded bronze exhibiting cored dendrites, lead is visible, as is a large amount of porosity. The eutectoid mixture consists of a and d phases.",Dr R F Cochrane,"Department of Materials, University of Leeds",https://www.doitpoms.ac.uk/miclib/micrographs/large/000511.jpg,./miclib_output/images/000511.jpg,https://www.doitpoms.ac.uk/miclib/micrograph_record.php?id=511
512,Leaded gun metal bronze.,"alloy , bronze , copper, lead , metal, tin",Metal or alloy,Cu-Sn,"Cu 85, Sn 5, Zn 5, Pb 5 (wt% approx)",,,Chill Cast,,Ferric chloride,Reflected light microscopy,800 μm,"An alloy of bronze containing lead and zinc. The blue-grey lead is clearly visible, as is the porosity due to the formation of sulphides.",Dr R F Cochrane,"Department of Materials, University of Leeds",https://www.doitpoms.ac.uk/miclib/micrographs/large/000512.jpg,./miclib_output/images/000512.jpg,https://www.doitpoms.ac.uk/miclib/micrograph_record.php?id=512
513,Leaded gun metal bronze.,"alloy , bronze , copper, lead , metal, tin",Metal or alloy,Cu-Sn,"Cu 85, Sn 5, Zn 5, Pb 5 (wt% approx)",,,Chill Cast,,Ferric chloride,Reflected light microscopy,200 μm,"An alloy of bronze containing lead and zinc. The blue-grey lead is clearly visible, as is the porosity due to the formation of sulphides.",Dr R F Cochrane,"Department of Materials, University of Leeds",https://www.doitpoms.ac.uk/miclib/micrographs/large/000513.jpg,./miclib_output/images/000513.jpg,https://www.doitpoms.ac.uk/miclib/micrograph_record.php?id=513
514,Leaded gun metal bronze.,"alloy , bronze , copper, lead , metal, tin",Metal or alloy,Cu-Sn,"Cu 85, Sn 5, Zn 5, Pb 5 (wt% approx)",,,Chill Cast,,Ferric chloride,Reflected light microscopy,100 μm,"An alloy of bronze containing lead and zinc. The blue-grey lead is clearly visible, as is the porosity due to the formation of sulphides.",Dr R F Cochrane,"Department of Materials, University of Leeds",https://www.doitpoms.ac.uk/miclib/micrographs/large/000514.jpg,./miclib_output/images/000514.jpg,https://www.doitpoms.ac.uk/miclib/micrograph_record.php?id=514
515,Leaded gun metal bronze.,"alloy , bronze , copper, lead , metal, tin",Metal or alloy,Cu-Sn,"Cu 85, Sn 5, Zn 5, Pb 5 (wt% approx)",,,Chill Cast,,Ferric chloride,Reflected light microscopy,400 μm,"An alloy of bronze containing lead and zinc. The blue-grey lead is clearly visible, as is the porosity due to the formation of sulphides.",Dr R F Cochrane,"Department of Materials, University of Leeds",https://www.doitpoms.ac.uk/miclib/micrographs/large/000515.jpg,./miclib_output/images/000515.jpg,https://www.doitpoms.ac.uk/miclib/micrograph_record.php?id=515
516,Gun metal bronze displaying coring.,"alloy , bronze , copper, coring , metal, porosity , tin",Metal or alloy,Cu-Sn,"Cu 88, Sn 8, Zn 4 (wt% approx)",,,Chill cast,,Ferric chloride,Reflected light microscopy,800 μm,An alloy of bronze containing zinc. Some porosity is visible. The variation in colour is attributable to the cooling being rapid enough to prevent solid state diffusion and hence a concentration variation appears.,Dr R F Cochrane,"Department of Materials, University of Leeds",https://www.doitpoms.ac.uk/miclib/micrographs/large/000516.jpg,./miclib_output/images/000516.jpg,https://www.doitpoms.ac.uk/miclib/micrograph_record.php?id=516
517,Gun metal bronze displaying coring.,"alloy , bronze , copper, coring , metal, porosity , tin",Metal or alloy,Cu-Sn,"Cu 88, Sn 8, Zn 4 (wt% approx)",,,Chill cast,,Ferric chloride,Reflected light microscopy,400 μm,An alloy of bronze containing zinc. Some porosity is visible. The variation in colour is attributable to the cooling being rapid enough to prevent solid state diffusion and hence a concentration variation appears.,Dr R F Cochrane,"Department of Materials, University of Leeds",https://www.doitpoms.ac.uk/miclib/micrographs/large/000517.jpg,./miclib_output/images/000517.jpg,https://www.doitpoms.ac.uk/miclib/micrograph_record.php?id=517
518,Gun metal bronze displaying coring.,"alloy , bronze , copper, coring , metal, porosity , tin",Metal or alloy,Cu-Sn,"Cu 88, Sn 8, Zn 4 (wt% approx)",,,Chill cast,,Ferric chloride,Reflected light microscopy,200 μm,An alloy of bronze containing zinc. Some porosity is visible. The variation in colour is attributable to the cooling being rapid enough to prevent solid state diffusion and hence a concentration variation appears.,Dr R F Cochrane,"Department of Materials, University of Leeds",https://www.doitpoms.ac.uk/miclib/micrographs/large/000518.jpg,./miclib_output/images/000518.jpg,https://www.doitpoms.ac.uk/miclib/micrograph_record.php?id=518
519,Gun metal bronze displaying coring.,"alloy , bronze , copper, coring , metal, porosity , tin",Metal or alloy,Cu-Sn,"Cu 88, Sn 8, Zn 4 (wt% approx)",,,Chill cast,,Ferric chloride,Reflected light microscopy,100 μm,An alloy of bronze containing zinc. Some porosity is visible. The variation in colour is attributable to the cooling being rapid enough to prevent solid state diffusion and hence a concentration variation appears.,Dr R F Cochrane,"Department of Materials, University of Leeds",https://www.doitpoms.ac.uk/miclib/micrographs/large/000519.jpg,./miclib_output/images/000519.jpg,https://www.doitpoms.ac.uk/miclib/micrograph_record.php?id=519
520,Cu - 5% Sn phosphor bronze.,"alloy , bronze , copper, metal, tin",Metal or alloy,Cu-Sn,"Cu 95, Sn 5, P 0.15 (wt% approx)",,,Wrought,,Ferric chloride,Reflected light microscopy,400 μm,"Low tin bronze. Upon casting the first phase to form is the a phase (copper). The remainder of the liquid transforms to a and b. b then transforms to a and g, and finally the g transforms to a and d.",Dr R F Cochrane,"Department of Materials, University of Leeds",https://www.doitpoms.ac.uk/miclib/micrographs/large/000520.jpg,./miclib_output/images/000520.jpg,https://www.doitpoms.ac.uk/miclib/micrograph_record.php?id=520
521,Cu - 5% Sn phosphor bronze.,"alloy , bronze , copper, metal, tin",Metal or alloy,Cu-Sn,"Cu 95, Sn 5, P 0.15 (wt% approx)",,,Wrought,,Ferric chloride,Reflected light microscopy,200 μm,"Low tin bronze. Upon casting the first phase to form is the copper rich a. The remainder of the liquid transforms to a and b. b then transforms to a and g, and finally the g transforms to a and d.",Dr R F Cochrane,"Department of Materials, University of Leeds",https://www.doitpoms.ac.uk/miclib/micrographs/large/000521.jpg,./miclib_output/images/000521.jpg,https://www.doitpoms.ac.uk/miclib/micrograph_record.php?id=521
522,Cu - 5% Sn phosphor bronze.,"alloy , bronze , copper, metal, tin",Metal or alloy,Cu-Sn,"Cu 95, Sn 5, P 0.15 (wt% approx)",,,Wrought,,Ferric chloride,Reflected light microscopy,100 μm,"Low tin bronze. Upon casting the first phase to form is the copper rich a. The remainder of the liquid transforms to a and b. b then transforms to a and g, and finally the g transforms to a and d.",Dr R F Cochrane,"Department of Materials, University of Leeds",https://www.doitpoms.ac.uk/miclib/micrographs/large/000522.jpg,./miclib_output/images/000522.jpg,https://www.doitpoms.ac.uk/miclib/micrograph_record.php?id=522
523,Phosphor bronze exhibiting cored dendrites.,"alloy , bronze , copper, coring , dendrite , metal, tin",Metal or alloy,Cu-Sn,"Cu 90, Sn 10 (wt%) + P trace",,,Chill cast,,Ferric chloride,Reflected light microscopy,400 μm,"The microstructures consists of cored dendrites of a phase (brown). The coring causes the concentration of tin in the liquid to increase. Thus instead of solidifying to pure a, the liquid transforms to a and b. The b transforms to a and g and subsequently the g transforms to a and d giving the blueish region. Alloys such as this sometimes exhibit ""tin sweat"", which is a traditional name given to segregation in Cu-Sn alloys.",Dr R F Cochrane,"Department of Materials, University of Leeds",https://www.doitpoms.ac.uk/miclib/micrographs/large/000523.jpg,./miclib_output/images/000523.jpg,https://www.doitpoms.ac.uk/miclib/micrograph_record.php?id=523
524,Phosphor bronze exhibiting cored dendrites.,"alloy , bronze , copper, coring , dendrite , metal, tin",Metal or alloy,Cu-Sn,"Cu 90, Sn 10 (wt%) + P trace",,,Chill cast,,Ferric chloride,Reflected light microscopy,200 μm,"The microstructures consists of cored dendrites of a phase (brown). The coring causes the concentration of tin in the liquid to increase. Thus instead of solidifying to pure a, the liquid transforms to a and b. The b transforms to a and g and subsequently the g transforms to a and d giving the blueish region. Alloys such as this sometimes exhibit ""tin sweat"", which is a traditional name given to segregation in Cu-Sn alloys.",Dr R F Cochrane,"Department of Materials, University of Leeds",https://www.doitpoms.ac.uk/miclib/micrographs/large/000524.jpg,./miclib_output/images/000524.jpg,https://www.doitpoms.ac.uk/miclib/micrograph_record.php?id=524
525,Phosphor bronze exhibiting cored dendrites.,"alloy , bronze , copper, coring , dendrite , metal, tin",Metal or alloy,Cu-Sn,"Cu 90, Sn 10 (wt%) + P trace",,,Chill cast,,Ferric chloride,Reflected light microscopy,100 μm,"The microstructures consists of cored dendrites of a phase (brown). The coring causes the concentration of tin in the liquid to increase. Thus instead of solidifying to pure a, the liquid transforms to a and b. The b transforms to a and g and subsequently the g transforms to a and d giving the blueish region. Alloys such as this sometimes exhibit ""tin sweat"", which is a traditional name given to segregation in Cu-Sn alloys.",Dr R F Cochrane,"Department of Materials, University of Leeds",https://www.doitpoms.ac.uk/miclib/micrographs/large/000525.jpg,./miclib_output/images/000525.jpg,https://www.doitpoms.ac.uk/miclib/micrograph_record.php?id=525
526,Cast and tempered 20% Sn bronze,"alloy , annealing , bronze , copper, metal, tin",Metal or alloy,Cu-Sn,"Cu 80, Sn 20 (wt%)",,,"Cast annealed, water-quenched, tempered",,Ferric chloride,Reflected light microscopy,800 μm,Bronze that has been cast and annealed to give a microstructure with an a matrix surrounded by a mixture of a and b phases,Dr R F Cochrane,"Department of Materials, University of Leeds",https://www.doitpoms.ac.uk/miclib/micrographs/large/000526.jpg,./miclib_output/images/000526.jpg,https://www.doitpoms.ac.uk/miclib/micrograph_record.php?id=526
527,Cast and tempered 20% Sn bronze,"alloy , annealing , bronze , copper, metal, tin",Metal or alloy,Cu-Sn,"Cu 80, Sn 20 (wt%)",,,"Cast annealed, water-quenched, tempered",,Ferric chloride,Reflected light microscopy,400 μm,Bronze that has been cast and annealed to give a microstructure with an a matrix surrounded by a mixture of a and b phases,Dr R F Cochrane,"Department of Materials, University of Leeds",https://www.doitpoms.ac.uk/miclib/micrographs/large/000527.jpg,./miclib_output/images/000527.jpg,https://www.doitpoms.ac.uk/miclib/micrograph_record.php?id=527
528,Cast and tempered 20% Sn bronze,"alloy , annealing , bronze , copper, metal, tin",Metal or alloy,Cu-Sn,"Cu 80, Sn 20 (wt%)",,,"Cast annealed, water-quenched, tempered",,Ferric chloride,Reflected light microscopy,200 μm,Bronze that has been cast and annealed to give a microstructure with an a matrix surrounded by a mixture of a and b phases,Dr R F Cochrane,"Department of Materials, University of Leeds",https://www.doitpoms.ac.uk/miclib/micrographs/large/000528.jpg,./miclib_output/images/000528.jpg,https://www.doitpoms.ac.uk/miclib/micrograph_record.php?id=528
529,Cast and tempered 20% Sn bronze,"alloy , annealing , bronze , copper, metal, tin",Metal or alloy,Cu-Sn,"Cu 80, Sn 20 (wt%)",,,"Cast annealed, water-quenched, tempered",,Ferric chloride,Reflected light microscopy,100 μm,Bronze that has been cast and annealed to give a microstructure with an a matrix surrounded by a mixture of a and b phases,Dr R F Cochrane,"Department of Materials, University of Leeds",https://www.doitpoms.ac.uk/miclib/micrographs/large/000529.jpg,./miclib_output/images/000529.jpg,https://www.doitpoms.ac.uk/miclib/micrograph_record.php?id=529
530,"Cu - 20% Sn bronze, cast annealed","alloy , annealing , bronze , copper, metal, tin",Metal or alloy,Cu-Sn,"Cu 80, Sn 20 (wt%)",,,Cast annealed,,Ferric chloride,Reflected light microscopy,800 μm,Bronze that has been cast and annealed to give a microstructure with an a matrix surrounded by a mixture of a and b phases,Dr R F Cochrane,"Department of Materials, University of Leeds",https://www.doitpoms.ac.uk/miclib/micrographs/large/000530.jpg,./miclib_output/images/000530.jpg,https://www.doitpoms.ac.uk/miclib/micrograph_record.php?id=530
531,"Cu - 20% Sn bronze, cast annealed","alloy , annealing , bronze , copper, metal, tin",Metal or alloy,Cu-Sn,"Cu 80, Sn 20 (wt%)",,,Cast annealed,,Ferric chloride,Reflected light microscopy,400 μm,Bronze that has been cast and annealed to give a microstructure with an a matrix surrounded by a mixture of a and b phases,Dr R F Cochrane,"Department of Materials, University of Leeds",https://www.doitpoms.ac.uk/miclib/micrographs/large/000531.jpg,./miclib_output/images/000531.jpg,https://www.doitpoms.ac.uk/miclib/micrograph_record.php?id=531
532,"Cu - 20% Sn bronze, cast annealed","alloy , annealing , bronze , copper, metal, tin",Metal or alloy,Cu-Sn,"Cu 80, Sn 20 (wt%)",,,Cast annealed,,Ferric chloride,Reflected light microscopy,200 μm,Bronze that has been cast and annealed to give a microstructure with an a matrix surrounded by a mixture of a and b phases,Dr R F Cochrane,"Department of Materials, University of Leeds",https://www.doitpoms.ac.uk/miclib/micrographs/large/000532.jpg,./miclib_output/images/000532.jpg,https://www.doitpoms.ac.uk/miclib/micrograph_record.php?id=532
533,"Cu - 20% Sn bronze, cast annealed","alloy , annealing , bronze , copper, metal, tin",Metal or alloy,Cu-Sn,"Cu 80, Sn 20 (wt%)",,,Cast annealed,,Ferric chloride,Reflected light microscopy,100 μm,Bronze that has been cast and annealed to give a microstructure with an a matrix surrounded by a mixture of a and b phases,Dr R F Cochrane,"Department of Materials, University of Leeds",https://www.doitpoms.ac.uk/miclib/micrographs/large/000533.jpg,./miclib_output/images/000533.jpg,https://www.doitpoms.ac.uk/miclib/micrograph_record.php?id=533
534,"Cu - Sn, cast annealed","alloy , bronze , copper, metal, tin",Metal or alloy,Cu-Sn,Not specified,,,Cast annealed,,Ferric chloride,Reflected light microscopy,800 μm,Bronze that has been cast and annealed to give a microstructure with an a matrix surrounded by a mixture of a and b phases,Dr R F Cochrane,"Department of Materials, University of Leeds",https://www.doitpoms.ac.uk/miclib/micrographs/large/000534.jpg,./miclib_output/images/000534.jpg,https://www.doitpoms.ac.uk/miclib/micrograph_record.php?id=534
535,"Cu - Sn, cast annealed","alloy , bronze , copper, metal, tin",Metal or alloy,Cu-Sn,Not specified,,,Cast annealed,,Ferric chloride,Reflected light microscopy,400 μm,Bronze that has been cast and annealed to give a microstructure with an a matrix surrounded by a mixture of a and b phases,Dr R F Cochrane,"Department of Materials, University of Leeds",https://www.doitpoms.ac.uk/miclib/micrographs/large/000535.jpg,./miclib_output/images/000535.jpg,https://www.doitpoms.ac.uk/miclib/micrograph_record.php?id=535
536,"Cu - Sn, cast annealed","alloy , bronze , copper, metal, tin",Metal or alloy,Cu-Sn,Not specified,,,Cast annealed,,Ferric chloride,Reflected light microscopy,200 μm,Bronze that has been cast and annealed to give a microstructure with an a matrix surrounded by a mixture of a and b phases,Dr R F Cochrane,"Department of Materials, University of Leeds",https://www.doitpoms.ac.uk/miclib/micrographs/large/000536.jpg,./miclib_output/images/000536.jpg,https://www.doitpoms.ac.uk/miclib/micrograph_record.php?id=536
537,"Cu - Sn, cast annealed","alloy , bronze , copper, metal, tin",Metal or alloy,Cu-Sn,Not specified,,,Cast annealed,,Ferric chloride,Reflected light microscopy,100 μm,Bronze that has been cast and annealed to give a microstructure with an a matrix surrounded by a mixture of a and b phases,Dr R F Cochrane,"Department of Materials, University of Leeds",https://www.doitpoms.ac.uk/miclib/micrographs/large/000537.jpg,./miclib_output/images/000537.jpg,https://www.doitpoms.ac.uk/miclib/micrograph_record.php?id=537
538,,,,,,,,,,,,,,,,,,https://www.doitpoms.ac.uk/miclib/micrograph_record.php?id=538
539,,,,,,,,,,,,,,,,,,https://www.doitpoms.ac.uk/miclib/micrograph_record.php?id=539
540,,,,,,,,,,,,,,,,,,https://www.doitpoms.ac.uk/miclib/micrograph_record.php?id=540
541,,,,,,,,,,,,,,,,,,https://www.doitpoms.ac.uk/miclib/micrograph_record.php?id=541
542,Devitrified Glass: glass sample heated at 900°C for 17 hours.,"ceramic , devitrification , glass , silica",Ceramic,SiO2,"Mostly silica, SiO2",,,Flat glass is produced using the Float Glass Process. Samples were heated at 900°C for 17 hours to induce devitrification.,,Thin section,"Transmitted polarised light microscopy, with sensitive tint plate",100 μm,"During the devitrification process, the glass changes from being completely amorphous to partially crystalline, as it adsorbs moisture from the atmosphere. Devitrified glass has a frosty or cloudy, iridescent appearance. Devitrification occurs naturally over long periods of time, but can be induced by heating to high temperatures for prolonged periods of time.",Dr K M Knowles,"Department of Materials Science and Metallurgy, University of Cambridge",https://www.doitpoms.ac.uk/miclib/micrographs/large/000542.jpg,./miclib_output/images/000542.jpg,https://www.doitpoms.ac.uk/miclib/micrograph_record.php?id=542
543,Devitrified Glass: glass sample heated at 900°C for 17 hours,"ceramic , devitrification , glass , silica",Ceramic,SiO2,"Mostly silica, SiO2",,,Flat glass is produced using the Float Glass Process. Samples were heated at 900°C for 17 hours to induce devitrification.,,Thin section,"Transmitted polarised light microscopy, with sensitive tint plate",250 μm,"During the devitrification process, the glass changes from being completely amorphous to partially crystalline, as it adsorbs moisture from the atmosphere. Devitrified glass has a frosty or cloudy, iridescent appearance. Devitrification occurs naturally over long periods of time, but can be induced by heating to high temperatures for prolonged periods of time. Compare this micrograph with micrograph ID 544, which shows the same sample rotated through 45°.",Dr K M Knowles,"Department of Materials Science and Metallurgy, University of Cambridge",https://www.doitpoms.ac.uk/miclib/micrographs/large/000543.jpg,./miclib_output/images/000543.jpg,https://www.doitpoms.ac.uk/miclib/micrograph_record.php?id=543
