Repository: Subham2507/mic_hackathon

# Microscopy Image Analysis with CLIP & Vision-Language Models

A hackathon project for automated microscopy technique classification and material categorization using CLIP embeddings and Vision-Language Models (VLMs).

## 🔬 Project Overview

This project implements zero-shot and few-shot learning approaches to: 
- **Classify microscopy techniques** (SEM, TEM, AFM, Optical/Reflected Light Microscopy)
- **Categorize material types** (Metal/Alloy, Ceramic, Polymer, Composite, Fracture)
- **Perform semantic search** on microscopy images using natural language queries
- **Visualize embedding spaces** using UMAP dimensionality reduction

File: micrographs_metadata.csv (part 12 of 19)
micrograph_no,brief_description,keywords,categories,system,composition,standard_codes,reaction,processing,applications,sample_preparation,technique,length_bar,further_information,contributor,organisation,image_url,image_local_path,page_url
576,Injection-moulded protractor,"alignment, birefringence , injection moulding , polymer , polystyrene (PS), protractor, sprue, weld",Polymer,Polystyrene (PS),Not specified,,,Polystyrene was injected into a mould from a single point and has flowed round the component to meet at two noticeable 'weld lines',Polystyrene is hard and inexpensive and its use is very widespread. CD cases and clear plastic cups are common examples. Domestic appliance casings are also typically made from PS,,Cross-polarised light microscopy,30 mm,"The colours in the image are the result of birefringence and relate to the residual strain in the polystyrene. The pattern of strain is indicative of the flow of material during the injection process and it highlights the injection point (at 152 degrees on the outer scale), and two 'weld lines' (at 338 and on the central bar) where two distinct flows of material meet. The weld line is a common point of failure because there is limited intermixing of the two fronts during the time allowed.",J A Curran,"Department of Materials Science and Metallurgy, University of Cambridge",https://www.doitpoms.ac.uk/miclib/micrographs/large/000576.jpg,./miclib_output/images/000576.jpg,https://www.doitpoms.ac.uk/miclib/micrograph_record.php?id=576
577,Injection-moulded polypropylene (PP) hinge,"alignment, birefringence , hinge, injection moulding , polymer , polypropylene (PP)",Polymer,Polypropylene (PP),Not specified,,,Polypropylene flows through a constriction in the mould to form a flexible 'hinge' in the component,"Polypropylene has good resistance to chemicals and to fatigue. It is widely used in food packaging in the form of rigid tubs, lids and screw-tops as well as in flexible films.",,Cross-polarised light microscopy,1.4 mm,"The colours in the image are the result of birefringence and relate to the residual strain in the polypropylene. The pattern of strain is indicative of the flow of material during the injection process and reveals the molecular alignment in the constriction which constitutes a hinge. The aligned molecules provide a fatigue resistant, flexible joint. A sprue which has been cut off is also visible in the top left-hand corner of the image.",J A Curran,"Department of Materials Science and Metallurgy, University of Cambridge",https://www.doitpoms.ac.uk/miclib/micrographs/large/000577.jpg,./miclib_output/images/000577.jpg,https://www.doitpoms.ac.uk/miclib/micrograph_record.php?id=577
578,Sprue in a sample of polypropylene (PP),"alignment, birefringence , injection moulding , polymer , polypropylene (PP), sprue",Polymer,Polypropylene (PP),Not specified,,,Polypropylene is injected into a mould via this inlet or 'sprue',"Polypropylene has good resistance to chemicals and to fatigue. It is widely used in food packaging in the form of rigid tubs, lids and screw-tops as well as in flexible films.",,Cross-polarised light microscopy,10 mm,The colours in the image are the result of birefringence and relate to the residual strain in the polypropylene. The pattern of strain is indicative of the flow of material during the injection process and highlighting the injection point or 'sprue' from which all the material flows radially into the mould. The molecules are aligned parallel to the direction of flow.,J A Curran,"Department of Materials Science and Metallurgy, University of Cambridge",https://www.doitpoms.ac.uk/miclib/micrographs/large/000578.jpg,./miclib_output/images/000578.jpg,https://www.doitpoms.ac.uk/miclib/micrograph_record.php?id=578
579,SEM image of open cell polyurethane foam,"cell , composite material , foam , polymer , polymer composite foam, polyurethane (PU), thermoset","Composite, Foam, Polymer, Polymer composite foam",Polyurethane (PU),Not specified,,,,"This open celled polymer foam is a compliant space-filler, used for padding and in furniture. It may also be used as a precursor in processes such as the two-stage casting of a metal foam.","The foam has been sputter-coated with gold, to give a conducting surface",Scanning electron microscopy (SEM),800 μm,"If a gas is injected into a liquid it forms a cellular foam structure. When a thermoset prepolymer of low viscosity is foamed, the polymer can drain from the cell walls (driven by surface tension) before it sets at the cell edges, leaving an open-celled foam. The cell edges have three concave sides, giving rise to the tri-cuspid cross section visible at the bottom of this image. The average co-ordination number for the nodes (where struts meet) is four, giving tetrahedral junctions.",J A Curran,"Department of Materials Science and Metallurgy, University of Cambridge",https://www.doitpoms.ac.uk/miclib/micrographs/large/000579.jpg,./miclib_output/images/000579.jpg,https://www.doitpoms.ac.uk/miclib/micrograph_record.php?id=579
580,High magnification SEM image of open cell polyurethane foam,"cell , composite material , foam , polymer , polymer composite foam, polyurethane (PU), thermoset","Composite, Foam, Polymer, Polymer composite foam",Polyurethane (PU),Not specified,,,,"This open celled polymer foam is a compliant space-filler, used for padding and in furniture. It may also be used as a precursor in processes such as the two-stage casting of a metal foam.","The foam has been sputter-coated with gold, to give a conducting surface",Scanning electron microscopy (SEM),160 μm,"If a gas is injected into a liquid it forms a cellular foam structure. When a thermoset prepolymer of low viscosity is foamed, the polymer can drain from the cell walls (driven by surface tension) before it sets at the cell edges, leaving an open-celled foam. The cell edges have three concave sides, and some remnants of collapsed cell walls can be seen at the cell edges.",J A Curran,"Department of Materials Science and Metallurgy, University of Cambridge",https://www.doitpoms.ac.uk/miclib/micrographs/large/000580.jpg,./miclib_output/images/000580.jpg,https://www.doitpoms.ac.uk/miclib/micrograph_record.php?id=580
581,X-ray tomography image of open cell polyurethane foam,"cell , composite material , foam , polymer , polymer composite foam, polyurethane (PU), thermoset, X-ray tomography","Composite, Foam, Polymer, Polymer composite foam",Polyurethane (PU),Not specified,,,The principle of x-ray tomography is to re-construct the spatial distribution of the linear attenuation coefficient within the object from X-ray radiographs recorded at different angular settings.,"This open celled polymer foam is a compliant space-filler, used for padding and in furniture. It may also be used as a precursor in processes such as the two-stage casting of a metal foam.",,X-ray tomography,1.5 mm,"If a gas is injected into a liquid it forms a cellular foam structure. When a thermoset prepolymer of low viscosity is foamed, the polymer can drain from the cell walls (driven by surface tension) before it sets at the cell edges, leaving an open-celled foam. The cell edges have three concave sides. The average co-ordination number for the nodes (where struts meet) is four, giving tetrahedral junctions. The deformation behaviour of the foam was observed by X-ray microtomography at the ESRF in Grenoble. X-ray tomography overcomes the limitations of MRI in terms of contrast, and those of confocal optical microscopy in terms of depth of field.",Dr J A Elliott,"Department of Materials Science and Metallurgy, University of Cambridge",https://www.doitpoms.ac.uk/miclib/micrographs/large/000581.jpg,./miclib_output/images/000581.jpg,https://www.doitpoms.ac.uk/miclib/micrograph_record.php?id=581
582,Low magnification SEM image of open cell polyurethane foam,"cell , composite material , foam , polymer , polymer composite foam, polyurethane (PU), thermoset","Composite, Foam, Polymer, Polymer composite foam",Polyurethane (PU),Not specified,,,,"This open celled polymer foam is a compliant space-filler, used for padding and in furniture. It may also be used as a precursor in processes such as the two-stage casting of a metal foam.",,Scanning electron microscopy (SEM),4 mm,"If a gas is injected into a liquid it forms a cellular foam structure. When a thermoset prepolymer of low viscosity is foamed, the polymer can drain from the cell walls (driven by surface tension) before it sets at the cell edges, leaving an open-celled foam. The cell edges have three concave sides, giving rise to the tri-cuspid cross section visible at the bottom of this image. The average co-ordination number for the nodes (where struts meet) is four, giving tetrahedral junctions.",Dr J A Elliott,"Department of Materials Science and Metallurgy, University of Cambridge",https://www.doitpoms.ac.uk/miclib/micrographs/large/000582.jpg,./miclib_output/images/000582.jpg,https://www.doitpoms.ac.uk/miclib/micrograph_record.php?id=582
583,SEM image of Velcro (TM),"nylon, polyester, polymer , Velcro",Polymer,Nylon,Not specified,,,Fibres of nylon and polyester are woven into the desired shape using traditional weaving techniques,"Velcro forms a relatively strong joint which can be temporarily overcome by moderate tearing action. As such, it is used as a fastener in clothing, footwear and many other similar applications.","The specimen has been sputter-coated with gold, to give a conducting surface",Scanning electron microscopy (SEM),400 μm,"Velcro is a system of hard polymer hooks and soft nylon loops, both woven into backing fabric. Inspired by the natural seed propagation mechanism used by some plants in the form of 'burrs', Velcro was invented in Switzerland in 1948 by George de Mestral.",J A Curran,"Department of Materials Science and Metallurgy, University of Cambridge",https://www.doitpoms.ac.uk/miclib/micrographs/large/000583.jpg,./miclib_output/images/000583.jpg,https://www.doitpoms.ac.uk/miclib/micrograph_record.php?id=583
584,External surface of blow-moulded HDPE,"alignment, blow moulding , bottle, damage, HDPE, parison , polyethylene (PE), polymer , surface",Polymer,High density polyethylene (HDPE),Not specified,,,"A 'parison' (tube) is continuously extruded into a mould which periodically closes together with a knife, to cut suitable lengths which are then expanded to fill the mould","Blow moulding is a continuous process used in the manufacture of bottles as well as sheets, bags, and tubes.","The specimen has been sputter-coated with gold, to give a conducting surface",Scanning electron microscopy (SEM),400 μm,"The surface shows periodic ridges at right angles to the flow direction. These are indicative of flow instability and a periodic slipping of the melt at the die wall. It also shows surface scratches which are typical of polymer surfaces. Hard abrasive particles, dragged across the surface, have displaced material to form grooves and ridges.",J A Curran,"Department of Materials Science and Metallurgy, University of Cambridge",https://www.doitpoms.ac.uk/miclib/micrographs/large/000584.jpg,./miclib_output/images/000584.jpg,https://www.doitpoms.ac.uk/miclib/micrograph_record.php?id=584
585,Internal surface of blow-moulded HDPE,"blow moulding , bottle, catspaws, HDPE, parison , polyethylene (PE), polymer , surface",Polymer,High density polyethylene (HDPE),Not specified,,,"A 'parison' (tube) is continuously extruded into a mould which periodically closes together with a knife, to cut suitable lengths which are then expanded to fill the mould","Blow moulding is a continuous process used in the manufacture of bottles as well as sheets, bags, and tubes.","The specimen has been sputter-coated with gold, to give a conducting surface",Scanning electron microscopy (SEM),6 μm,"The surface shows ~5 micron periodic ridges which are indicative of flow instability and a periodic slipping of the melt at the die wall. On a finer scale are catspaws of submicron polymer, drawn up by the 'wind' in the blowing process.",J A Curran,"Department of Materials Science and Metallurgy, University of Cambridge",https://www.doitpoms.ac.uk/miclib/micrographs/large/000585.jpg,./miclib_output/images/000585.jpg,https://www.doitpoms.ac.uk/miclib/micrograph_record.php?id=585
586,Fracture surface in polystyrene,"beach marks , fracture , polymer , polystyrene (PS)","Fracture, Polymer",Polystyrene (PS),Not specified,,,,Polystyrene is hard and inexpensive and its use is very widespread. CD cases and clear plastic cups are common examples. Domestic appliance casings are also typically made from PS,"The surface has been sputter-coated with gold, to give a conducting surface",Scanning electron microscopy (SEM),160 μm,"The fracture surfaces are generally very sharp and angular, indicating fast, brittle fracture with little ductile tearing. Parabolic 'beach marks', can be seen where the fracture has grown at a speed comparable to the speed of sound in the material (and has thus been periodically arrested) and indicate the direction in which the fracture has occurred. In places, there is evidence of ductile tearing, and also a finely fibrous surface which is the remnant of crazes. There is also some evidence of the crack splitting as it progresses.",J A Curran,"Department of Materials Science and Metallurgy, University of Cambridge",https://www.doitpoms.ac.uk/miclib/micrographs/large/000586.jpg,./miclib_output/images/000586.jpg,https://www.doitpoms.ac.uk/miclib/micrograph_record.php?id=586
587,Parabolic beach marks on a polystyrene fracture surface,"beach marks , fracture , polymer , polystyrene (PS)","Fracture, Polymer",Polystyrene (PS),Not specified,,,,Polystyrene is hard and inexpensive and its use is very widespread. CD cases and clear plastic cups are common examples. Domestic appliance casings are also typically made from PS,"The surface has been sputter-coated with gold, to give a conducting surface",Scanning electron microscopy (SEM),80 μm,"The fracture surfaces are generally very sharp and angular, indicating fast, brittle fracture with little ductile tearing. Parabolic 'beach marks', can be seen where the fracture has grown at a speed comparable to the speed of sound in the material. This results in periodic, momentary arrests in the crack propagation and periodic ridges in the fracture surface as it advances. These indicate the direction in which the fracture has occurred. Inside the beach marks is a disc-shaped flat region where the initial fracture was progressing significantly faster than the speed of sound. There is also evidence of the fracture surface branching onto different planes as it progresses.",J A Curran,"Department of Materials Science and Metallurgy, University of Cambridge",https://www.doitpoms.ac.uk/miclib/micrographs/large/000587.jpg,./miclib_output/images/000587.jpg,https://www.doitpoms.ac.uk/miclib/micrograph_record.php?id=587
588,Beach marks on a polystyrene fracture surface,"beach marks , fracture , polymer , polystyrene (PS)","Fracture, Polymer",Polystyrene (PS),Not specified,,,,Polystyrene is hard and inexpensive and its use is very widespread. CD cases and clear plastic cups are common examples. Domestic appliance casings are also typically made from PS,"The surface has been sputter-coated with gold, to give a conducting surface",Scanning electron microscopy (SEM),50 μm,"The fracture surfaces are generally very sharp and angular, indicating fast, brittle fracture with little ductile tearing. 'Beach marks', can be seen where the fracture has grown at a speed comparable to the speed of sound in the material. This results in periodic, momentary arrests in the crack propagation and periodic ridges in the fracture surface as it advances. There is also evidence of the fracture surface branching onto different planes as it progresses.",J A Curran,"Department of Materials Science and Metallurgy, University of Cambridge",https://www.doitpoms.ac.uk/miclib/micrographs/large/000588.jpg,./miclib_output/images/000588.jpg,https://www.doitpoms.ac.uk/miclib/micrograph_record.php?id=588
589,Remnants of crazes on a polystyrene fracture surface,"brittle , craze , craze remnants, fracture , polymer , polystyrene (PS)","Fracture, Polymer",Polystyrene (PS),Not specified,,,,Polystyrene is hard and inexpensive and its use is very widespread. CD cases and clear plastic cups are common examples. Domestic appliance casings are also typically made from PS,"The surface has been sputter-coated with gold, to give a conducting surface",Scanning electron microscopy (SEM),8 μm,"The fracture surfaces are generally very sharp and angular, indicating fast, brittle fracture with little ductile tearing. The flat region with a fine fibrous surface is the remnant of a craze which has formed ahead of the crack, and then failed, leaving a flat region.",J A Curran,"Department of Materials Science and Metallurgy, University of Cambridge",https://www.doitpoms.ac.uk/miclib/micrographs/large/000589.jpg,./miclib_output/images/000589.jpg,https://www.doitpoms.ac.uk/miclib/micrograph_record.php?id=589
590,Remnants of crazes on a polycarbonate fracture surface,"craze , craze remnants, fibril , fracture , polycarbonate (PC), polymer","Fracture, Polymer",Polycarbonate (PC),Not specified,,,,"Polycarbonate is a clear and relatively tough plastic used to make shatterproof windows, lenses and even helmets. It is also used to make compact discs.","The surface has been sputter-coated with gold, to give a conducting surface",Scanning electron microscopy (SEM),10 μm,"The fracture surface shows fibrils of oriented polymer which are the remnants of crazes. Crazes are both a precursor to cracking and a toughening mechanism in stressed polymers. They only form when a certain critical tensile stress has been attained and form perpendicular to the largest tensile principal stress. They are very fine crack-like projections from the fracture surface but are bridged by even finer material, giving approximately 50% voids. It is these fibrils which interfere with light in an otherwise transparent polymer to make the crazing visible as a whitening of the strained material. It is the remnants of these fibrils which are visible on this fracture surface.",J A Curran,"Department of Materials Science and Metallurgy, University of Cambridge",https://www.doitpoms.ac.uk/miclib/micrographs/large/000590.jpg,./miclib_output/images/000590.jpg,https://www.doitpoms.ac.uk/miclib/micrograph_record.php?id=590
591,Crazing near a fracture surface in polycarbonate,"craze , fibril , fracture , polycarbonate (PC), polymer","Fracture, Polymer",Polycarbonate (PC),Not specified,,,,"Polycarbonate is a clear and relatively tough plastic used to make shatterproof windows, lenses and even helmets. It is also used to make compact discs.","To induce crazing in polycarbonate, acetone is used. This results in the otherwise tough material becoming very brittle",Scanning electron microscopy (SEM),80 μm,"The fracture surface shows fibrils of oriented polymer which are the remnants of crazes. Crazes are both a precursor to cracking and a toughening mechanism in stressed polymers. They only form when a certain critical tensile stress has been attained and form perpendicular to the largest tensile principal stress. They are very fine crack-like projections from the fracture surface but are bridged by even finer material, giving approximately 50% voids. It is these fibrils which interfere with light in an otherwise transparent polymer to make the crazing visible as a whitening of the strained material. The surface ridging, parallel to the principal stress, is a consequence of strain-induced crystallisation during the cold drawing of the polycarbonate.",J A Curran,"Department of Materials Science and Metallurgy, University of Cambridge",https://www.doitpoms.ac.uk/miclib/micrographs/large/000591.jpg,./miclib_output/images/000591.jpg,https://www.doitpoms.ac.uk/miclib/micrograph_record.php?id=591
592,The tip of a craze in polycarbonate,"craze , fibril , polycarbonate (PC), polymer","Fracture, Polymer",Polycarbonate (PC),Not specified,,,,"Polycarbonate is a clear and relatively tough plastic used to make shatterproof windows, lenses and even helmets. It is also used to make compact discs.","To induce crazing in polycarbonate, acetone is used. This results in the otherwise tough material becoming very brittle",Scanning electron microscopy (SEM),4 μm,"Fibrils of oriented polymer are visible in the tip of the remnant of a craze near a fracture surface in a fractured specimen of polycarbonate. Crazes are both a precursor to cracking and a toughening mechanism in stressed polymers. They only form when a certain critical tensile stress has been attained and form perpendicular to the largest tensile principal stress. They are very fine crack-like projections from the fracture surface but are bridged by even finer material, giving approximately 50% voids. It is these fibrils which interfere with light in an otherwise transparent polymer to make the crazing visible as a whitening of the strained material.",J A Curran,"Department of Materials Science and Metallurgy, University of Cambridge",https://www.doitpoms.ac.uk/miclib/micrographs/large/000592.jpg,./miclib_output/images/000592.jpg,https://www.doitpoms.ac.uk/miclib/micrograph_record.php?id=592
593,Ductile tearing near a fracture surface in polycarbonate,"craze , ductile , ductile tearing, fibril , fracture , polycarbonate (PC), polymer","Fracture, Polymer",Polycarbonate (PC),Not specified,,,,"Polycarbonate is a clear and relatively tough plastic used to make shatterproof windows, lenses and even helmets. It is also used to make compact discs.","To induce crazing and fracture in polycarbonate, acetone is used. This results in the otherwise tough material becoming very brittle",Scanning electron microscopy (SEM),100 μm,"The fracture surface is dominated by ductile tearing, and also shows linear voids with fine transverse filaments. These are the remnants of crazes which act both as a precursor to cracking and as a toughening mechanism. In some areas, more angular brittle fracture surfaces are also apparent. The fine-scale ridging of the surface, parallel to the principal stress direction (which is approximately vertical) morphology is the result of fibrous crystals being induced by cold-drawing.",J A Curran,"Department of Materials Science and Metallurgy, University of Cambridge",https://www.doitpoms.ac.uk/miclib/micrographs/large/000593.jpg,./miclib_output/images/000593.jpg,https://www.doitpoms.ac.uk/miclib/micrograph_record.php?id=593
594,Carbon string,"carbon, carbon fibres , composite material , fibre , polymer","Ceramic, Polymer",C,Not specified,,"Carbon fibres are produced by oxidising polyacrylonitrile in air at 230 deg C whilst applying tension, and then carbonising the product in nitrogen at 1000 deg C",Carbon string is woven from the fibres that result from the drawing of carbonised PAN,"Carbon fibre composites are used as a structural material in the aerospace and automotive industries, as well as in certain high-performance sporting equipment. They present exceptional stiffness and can be structurally optimised for particular load-bearing applications.",,Scanning electron microscopy (SEM),400 μm,Carbon string is used as a conducting bridge in the preparation of specimens for observation in the scanning electron microscope (SEM). It is also representative of the preforms used in the manufacture of some carbon fibre based composite components. Fibres can be woven into appropriate shapes using traditional weaving technology. The preforms can then be injected with the resin matrix by processes such as resin transfer moulding (RTM) or resin film infusion (RFI).,J A Curran,"Department of Materials Science and Metallurgy, University of Cambridge",https://www.doitpoms.ac.uk/miclib/micrographs/large/000594.jpg,./miclib_output/images/000594.jpg,https://www.doitpoms.ac.uk/miclib/micrograph_record.php?id=594
595,Thermoset case of an electrical plug,"electrical, formaldehyde, injection moulding , network, plug, polymer , thermoset, urea, urea formaldehyde",Polymer,Urea formaldehyde,Not specified,,,Reaction injection moulding,"Thermosets are cross-linked networks; hard but unprocessable after the initial reaction. They are used as adhesives, composite matrices, and to make casings for electrical equipment.",A cross-section has been cold-mounted and stained with dye to highlight the filler material,Reflected light microscopy,100 μm,"The microstructure revealed by the dye consists of seams of filler material (flour or wood-pulp) which is introduced to the melt in a 2:1 ratio part way through the moulding process. Urea thermosets are used because they are hard, inexpensive, and have good resistance to electrical arcing. An additional benefit of a thermoset as opposed to a thermoplastic in this application is that should a failure occur, it will fail in a safe mode (charring, but retaining it form, rather than melting).",J A Curran,"Department of Materials Science and Metallurgy, University of Cambridge",https://www.doitpoms.ac.uk/miclib/micrographs/large/000595.jpg,./miclib_output/images/000595.jpg,https://www.doitpoms.ac.uk/miclib/micrograph_record.php?id=595
596,Glass-fibre reinforced polymer,"alignment, composite material , fibre , glass , glass fibre reinforced composite, glass fibres , injection moulding , polymer , polymer composite, polypropylene (PP), thermoplastic, toughness","Composite, Polymer, Polymer composite",Polypropylene (PP),Polypropylene with 15% glass fibres,,,Injection moulding,Short fibre reinforced thermoplastics are mouldable but the fibres confer greater toughness and stiffness upon them. This micrograph is a cross-section of the handle of a gas lighter.,,Reflected light microscopy,400 μm,"15 vol % of short glass fibres are intimately mixed with the polypropylene matrix and injection moulded together. The fibre orientation reflects the flow of material into the mould. In this case, the fibres are well aligned in the outer layers of the moulding but more randomly aligned near the core.",J A Curran,"Department of Materials Science and Metallurgy, University of Cambridge",https://www.doitpoms.ac.uk/miclib/micrographs/large/000596.jpg,./miclib_output/images/000596.jpg,https://www.doitpoms.ac.uk/miclib/micrograph_record.php?id=596
597,Frozen stress photoelastic fringe pattern during fibre pushout,"Araldite, birefringence , composite material , fibre , load distribution, photoelasticity , polymer , polymer composite, pushout, reinforcement , residual stress , shear","Composite, Polymer, Polymer composite",Araldite (TM),Araldite CT200/HT907 'matrix' with cylindrical CT200/HT901 'fibre',,"Araldite is a thermoset polymer, formed by the reaction of an epoxy resin with a hardener. In this case, the epoxy resin is CT200 and the hardeners are HT901 and HT907","A 'reinforcement particle' was cast, cured and machined into a cylinder, and the 'matrix' cast and cured around it. A load was applied at 135deg C and stresses 'frozen in' by slow cooling through Tg",Mechanical characteristics of the fibre-matrix interface are of central importance for composite materials. The distribution of shear stress along the interface is critical to the load distribution and can be evaluated by this method.,A quarter wave plate has been inserted to remove isoclinic fringes,Cross-polarised light microscopy,6 mm,"The experiment indicates a more uniform of shear stress than that predicted by the shear lag model, suggesting that interfacial shear de-bonding strength values obtained from de-bonding loads on the basis of that model may be overestimates. (See 'The use of single fibre pushout testing to explore interfacial mechanisms in SiC monofilament-reinforced Ti-I. A photoelastic study of the test', Watson and Clyne, Acta metall. mater. Vol 40, No 1, pp 131-139, 1992 for more details.)",Prof T W Clyne,"Department of Materials Science and Metallurgy, University of Cambridge",https://www.doitpoms.ac.uk/miclib/micrographs/large/000597.jpg,./miclib_output/images/000597.jpg,https://www.doitpoms.ac.uk/miclib/micrograph_record.php?id=597
598,Frozen stress photoelastic assessment of load distribution around a cylinder,"Araldite, birefringence , composite material , Eshelby, load distribution, photoelasticity , polymer , polymer composite, reinforcement , residual stress , shear","Composite, Polymer, Polymer composite",Araldite (TM),Araldite CT200/HT907 'matrix' with cylindrical CT200/HT901 'fibre',,"Araldite is a thermoset polymer, formed by the reaction of an epoxy resin with a hardener. In this case, the epoxy resin is CT200 and the hardeners are HT901 and HT908","A 'fibre' was cast, cured and machined into a cylinder, and the 'matrix' cast and cured around it. A load was applied at 135deg C and stresses 'frozen in' by slow cooling through Tg",Mechanical characteristics of the particle-matrix interface are of central importance for composite materials. The distribution of shear stress along the interface is critical to the load distribution and can be evaluated by this method.,The model has been compressively loaded (0.16MPa) parallel to the particle axis,Cross-polarised light microscopy,6 mm,"The experiment indicates a more uniform of shear stress than that predicted by the shear lag model, suggesting that the model underestimates the magnitude of fibre loading, especially at low fibre aspect ratios. Eshelby type models, on the other hand, successfully predict the average phase stresses, but not the form of stress varying within the fibres.",Prof T W Clyne,"Department of Materials Science and Metallurgy, University of Cambridge",https://www.doitpoms.ac.uk/miclib/micrographs/large/000598.jpg,./miclib_output/images/000598.jpg,https://www.doitpoms.ac.uk/miclib/micrograph_record.php?id=598
599,Frozen stress photoelastic assessment of load distribution around an ellipsoid,"Araldite, birefringence , composite material , Eshelby, load distribution, photoelasticity , polymer , polymer composite, reinforcement , residual stress , shear","Composite, Polymer, Polymer composite",Araldite (TM),Araldite CT200/HT907 'matrix' with ellipsoid CT200/HT901 'particle',,"Araldite is a thermoset polymer, formed by the reaction of an epoxy resin with a hardener. In this case, the epoxy resin is CT200 and the hardeners are HT901 and HT909","A 'reinforcement particle' was cast, cured and machined into an ellipsoid, and the 'matrix' cast and cured around it. A load was applied at 135deg C and stresses 'frozen in' by slow cooling through Tg",Mechanical characteristics of the particle-matrix interface are of central importance for composite materials. The distribution of shear stress along the interface is critical to the load distribution and can be evaluated by this method.,The model has been compressively loaded (0.16MPa) parallel to the particle axis,Cross-polarised light microscopy,6 mm,"The experiment indicates a more uniform of shear stress than that predicted by the shear lag model, suggesting that the model underestimates the magnitude of fibre loading, especially at low fibre aspect ratios. Eshelby type models, on the other hand, successfully predict the average phase stresses, but not the form of stress varying within the fibres.",Prof T W Clyne,"Department of Materials Science and Metallurgy, University of Cambridge",https://www.doitpoms.ac.uk/miclib/micrographs/large/000599.jpg,./miclib_output/images/000599.jpg,https://www.doitpoms.ac.uk/miclib/micrograph_record.php?id=599
600,Spherulite in poly-3-hydroxy butyrate (PHB),"alignment, crystal , polyhydroxybutyrate (PHB), polymer , spherulite",Polymer,Polyhydroxybutyrate (PHB),Not specified,,N/A,"4 minutes @ 210ÂºC, 5 minutes @ 160ÂºC, followed by quench to room temperature",,Thin specimen on glass slide with cover slip,Cross-polarised light microscopy,1 μm,"Polymer melts often crystallise from heterogeneous nuclei to form ribbon-like lamellae, which have a folded chain molecular structure. They commonly radiate outwards from the nucleation point, to form spherical features called spherulites - which are often quite large. The characteristic Maltese cross pattern, seen when viewed between crossed polars, results from isoclinic fringes formed when one of the principal vibration directions is approximately parallel to the polariser. In some cases (including the Poly-3-hydroxy butyrate (PHB) viewed here), the lamella twist as they grow outwards, in phase with their neighbours. This gives rise to the observed ring pattern. When viewed with a full wave plate, alternate (fast and slow) rings are coloured blue and yellow.",Prof T W Clyne,"Department of Materials Science and Metallurgy, University of Cambridge",https://www.doitpoms.ac.uk/miclib/micrographs/large/000600.jpg,./miclib_output/images/000600.jpg,https://www.doitpoms.ac.uk/miclib/micrograph_record.php?id=600
601,Spherulites in in poly-3-hydroxy butyrate (PHB),"alignment, crystal , polyhedral, polyhydroxybutyrate (PHB), polymer , spherulite",Polymer,Polyhydroxybutyrate (PHB),Not specified,,N/A,"4 minutes @ 210ÂºC, 5 minutes @ 160ÂºC, followed by quench to room temperature",,Thin specimen on glass slide with cover slip,Cross-polarised light microscopy,240 nm,"Polymer melts often crystallise from heterogeneous nuclei to form ribbon-like lamellae, which have a folded chain molecular structure. They commonly radiate outwards from the nucleation point, to form spherical features called spherulites - which are often quite large. The characteristic Maltese cross pattern, seen when viewed between crossed polars, results from isoclinic fringes formed when one of the principal vibration directions is approximately parallel to the polariser. In some cases (including the Poly-3-hydroxy butyrate (PHB) viewed here), the lamella twist as they grow outwards, in phase with their neighbours. This gives rise to the observed ring pattern. When viewed with a full wave plate, alternate (fast and slow) rings are coloured blue and yellow.",Prof T W Clyne,"Department of Materials Science and Metallurgy, University of Cambridge",https://www.doitpoms.ac.uk/miclib/micrographs/large/000601.jpg,./miclib_output/images/000601.jpg,https://www.doitpoms.ac.uk/miclib/micrograph_record.php?id=601
602,Section of a metal matrix composite (MMC),"alignment, alumina , composite material , fibre , infiltration, MMC, preform, reinforcement",Composite,Al-Mg,"Al, Mg 2.5 (wt%), with Al2O3 (10 vol%)",,N/A,A preform of d-alumina fibres has been squeeze-infiltrated with an aluminium melt.,"Metal matrix composites (MMCs) offer high specific stiffness which can be retained to high temperatures. This makes them suitable for applications in the aerospace industry. They also offer controlled (or zero) thermal expansion coefficients, good wear resistance and good impact properties.",The samples have been oxidised to provide colour contrast for different grain orientations.,"Reflected light microscopy, polarised",80 μm,The section is transverse to the fibre plane. A preform of short fibres has been infiltrated with the aluminium melt in a press.,Prof T W Clyne,"Department of Materials Science and Metallurgy, University of Cambridge",https://www.doitpoms.ac.uk/miclib/micrographs/large/000602.jpg,./miclib_output/images/000602.jpg,https://www.doitpoms.ac.uk/miclib/micrograph_record.php?id=602
603,Section of a metal matrix composite (MMC),"alignment, alumina , composite material , fibre , infiltration, MMC, preform, reinforcement",Composite,Al-Mg,"Al, Mg 2.5 (wt%), with Al2O3 (5 vol%)",,N/A,A preform of d-alumina fibres has been squeeze-infiltrated with an aluminium melt.,"Metal matrix composites (MMCs) offer high specific stiffness which can be retained to high temperatures. This makes them suitable for applications in the aerospace industry. They also offer controlled (or zero) thermal expansion coefficients, good wear resistance and good impact properties.",The sample has been oxidised to provide colour contrast for different grain orientations.,"Reflected light microscopy, polarised",80 μm,The section is transverse to the fibre plane. A preform of short fibres has been infiltrated with the aluminium melt in a press. The preform is visible in the lower half of the image.,Prof T W Clyne,"Department of Materials Science and Metallurgy, University of Cambridge",https://www.doitpoms.ac.uk/miclib/micrographs/large/000603.jpg,./miclib_output/images/000603.jpg,https://www.doitpoms.ac.uk/miclib/micrograph_record.php?id=603
604,Extruded aluminium,"alloy , aluminium , annealing , cold swaging, elongation, extrusion , metal, recrystallisation",Metal or alloy,Al,Commercial purity (99.5%),,N/A,"Commercial purity (99.5%) aluminium has been atomised, cold compacted (20MPa), extruded, cold swaged (strain=0.75) and finally recrystallised for 1h at 600 degrees C","Extrusion is the process of forcing material through a die by means of a ram. It is suitable for forming components of constant section such as rods, tubes and films. Swaging is a subsequent reduction of cross section.",The sample has been oxidised to provide colour contrast for different grain orientations.,"Reflected light microscopy, polarised",40 μm,"Nucleation of the recrystallized grain structure is very sluggish in this material, but growth rates are rapid, giving rise to a coarse microstructure.",Prof T W Clyne,"Department of Materials Science and Metallurgy, University of Cambridge",https://www.doitpoms.ac.uk/miclib/micrographs/large/000604.jpg,./miclib_output/images/000604.jpg,https://www.doitpoms.ac.uk/miclib/micrograph_record.php?id=604
605,Fracture surface formed by hot tearing (solidification cracking),"alloy , dendrite , hot tearing, metal, solidification cracking","Fracture, Metal or alloy",Al,Commercial purity (99.5%),,N/A,"Specimen was cast into a 'dog-bone' mould, with a heated central region. Mould constraint during solidification set up tensile stresses which caused cracking in the central region while it was still partially liquid. The dendrite surfaces are smooth because they were separated by liquid films when cracking occurred. The plastically deformed necks were points where the liquid films were bridged at the time of separation.",,Fracture surface,Scanning electron microscopy (SEM),40 μm,"Solidification cracking (hot tearing) is a significant problem when casting various alloys, particularly highly alloyed compositions with a relatively large freezing range. Impurities which lead to low melting point segregates can also cause this problem.",Prof T W Clyne,"Department of Materials Science and Metallurgy, University of Cambridge",https://www.doitpoms.ac.uk/miclib/micrographs/large/000605.jpg,./miclib_output/images/000605.jpg,https://www.doitpoms.ac.uk/miclib/micrograph_record.php?id=605
606,Extruded Saffil-containing metal matrix composite,"alignment, composite material , extrusion , MMC, particle, reinforcement , Saffil",Composite,Al,Commercial purity (99.5%),,N/A,"Commercial purity (99.5%) aluminium has been atomised, thoroughly mixed with alumina reinforcement fibres and then extruded.","Metal matrix composites (MMCs) offer high specific stiffness which can be retained to high temperatures. This makes them suitable for applications in the aerospace industry. They also offer controlled (or zero) thermal expansion coefficients, good wear resistance and good impact properties.",The sample has been oxidised to provide colour contrast for different grain orientations.,"Reflected light microscopy, polarised",40 μm,"Commercial purity aluminium has atomised, mixed with short, 3 micron 'Saffil' alumina fibres, ball milled, tumbled, cold compacted (20MPa) and then extruded. The fibres are well distributed and generally lie parallel to the extrusion direction (horizontal).",Prof T W Clyne,"Department of Materials Science and Metallurgy, University of Cambridge",https://www.doitpoms.ac.uk/miclib/micrographs/large/000606.jpg,./miclib_output/images/000606.jpg,https://www.doitpoms.ac.uk/miclib/micrograph_record.php?id=606
