Repository: Subham2507/mic_hackathon

# Microscopy Image Analysis with CLIP & Vision-Language Models

A hackathon project for automated microscopy technique classification and material categorization using CLIP embeddings and Vision-Language Models (VLMs).

## 🔬 Project Overview

This project implements zero-shot and few-shot learning approaches to: 
- **Classify microscopy techniques** (SEM, TEM, AFM, Optical/Reflected Light Microscopy)
- **Categorize material types** (Metal/Alloy, Ceramic, Polymer, Composite, Fracture)
- **Perform semantic search** on microscopy images using natural language queries
- **Visualize embedding spaces** using UMAP dimensionality reduction

File: micrographs_metadata.csv (part 13 of 19)
micrograph_no,brief_description,keywords,categories,system,composition,standard_codes,reaction,processing,applications,sample_preparation,technique,length_bar,further_information,contributor,organisation,image_url,image_local_path,page_url
607,Fibre fracture in a metal matrix composite,"alloy , alumina , composite material , fibre , fracture , infiltration, metal, MMC, preform, reinforcement","Fracture, Metal or alloy",Al,Commercial purity (99.5%),,N/A,"Commercial purity (99.5%) aluminium has been atomised, thoroughly mixed with alumina reinforcement fibres and then extruded.","Metal matrix composites (MMCs) offer high specific stiffness which can be retained to high temperatures. This makes them suitable for applications in the aerospace industry. They also offer controlled (or zero) thermal expansion coefficients, good wear resistance and good impact properties.",,Scanning electron microscopy (SEM),4 μm,Fracture in one fibre has promoted fracture in the adjacent fibres.,Prof T W Clyne,"Department of Materials Science and Metallurgy, University of Cambridge",https://www.doitpoms.ac.uk/miclib/micrographs/large/000607.jpg,./miclib_output/images/000607.jpg,https://www.doitpoms.ac.uk/miclib/micrograph_record.php?id=607
608,Channelling contrast TEM image of subgrains of extruded aluminium,"alloy , aluminium , annealing , channelling contrast, elongation, extrusion , metal, stringers, subgrains",Metal or alloy,Al,Commercial purity (99.5%),,N/A,Commercial purity (99.5%) aluminium has been extruded and then annealed for 3 hours at 450 degrees C,,The sample has been thinned by electropolishing,Transmission electron microscopy (TEM),600 nm,"Fine subgrains can be resolved on the electropolished specimen due to channelling contrast where the intensity of backscattered electrons relates to the crystallographic planes, giving great sensitivity to orientation. The subgrain boundaries coincide with the stringers of fine oxide particles which have formed parallel to the extrusion direction (horizontal).",Prof T W Clyne,"Department of Materials Science and Metallurgy, University of Cambridge",https://www.doitpoms.ac.uk/miclib/micrographs/large/000608.jpg,./miclib_output/images/000608.jpg,https://www.doitpoms.ac.uk/miclib/micrograph_record.php?id=608
609,The grain structure of extruded aluminium,"alloy , aluminium , elongation, extrusion , metal",Metal or alloy,Al,Commercial purity (99.5%),,N/A,Commercial purity (99.5%) aluminium has been extruded,"Extrusion is the process of forcing material through a die by means of a ram. It is suitable for forming components of constant section such as rods, tubes and films.",The sample has been oxidised to provide colour contrast for different grain orientations.,"Reflected light microscopy, polarised",40 μm,"The extrusion process leads to the elongation of grains. This micrograph shows a longitudinal section with the extrusion direction lying horizontal. Some large subgrains (or groups of subgrains) are apparent, and some high angle boundary migration has occurred normal to the extrusion direction. Grains near the extrudate centre have a lower aspect ratio.",Prof T W Clyne,"Department of Materials Science and Metallurgy, University of Cambridge",https://www.doitpoms.ac.uk/miclib/micrographs/large/000609.jpg,./miclib_output/images/000609.jpg,https://www.doitpoms.ac.uk/miclib/micrograph_record.php?id=609
610,Section of a metal matrix composite (MMC),"annealing , cold swaging, composite material , extrusion , MMC, particle, SiC, silicon carbide",Composite,Al,Commercial purity (99.5%) + 15 micron angular silicon carbide particles,,N/A,"Commercial purity (99.5%) aluminium has been atomised, mixed with SiC reinforcement particles, tumbled for 12 hours, cold compacted (20MPa) into an evacuated can, extruded, annealed, cold swaged (strain=0.75) and then heat treated (1h 350 degrees C)","Metal matrix composites (MMCs) offer high specific stiffness which can be retained to high temperatures. This makes them suitable for applications in the aerospace industry. They also offer controlled (or zero) thermal expansion coefficients, good wear resistance and good impact properties.",The sample has been oxidised to provide colour contrast for different grain orientations.,"Reflected light microscopy, polarised",40 μm,"The extrusion and cold swaging processes lead to the elongation of grains. This micrograph shows a longitudinal section with the working direction lying horizontal. Since the material has only been annealed for 1h at 350 degrees C, recrystallisation has only just started. Nucleation occurs at the reinforcement particles but there is no clear preference for nucleation at highly angular particles or particles with high aspect ratios. It was also noted that recrystallisation occurs preferentially at the surface of cold swaged specimens, probably due to strain localisation.",Prof T W Clyne,"Department of Materials Science and Metallurgy, University of Cambridge",https://www.doitpoms.ac.uk/miclib/micrographs/large/000610.jpg,./miclib_output/images/000610.jpg,https://www.doitpoms.ac.uk/miclib/micrograph_record.php?id=610
611,Section of a metal matrix composite (MMC) after extrusion and annealing,"alumina , annealing , coincidence site lattice (CSL), composite material , extrusion , island grains, MMC, nucleation , particle, stringers",Composite,Al,Commercial purity (99.5%) + 13 micron alumina spheroids,,N/A,"Commercial purity (99.5%) aluminium has been atomised, thoroughly mixed with alumina reinforcement particles and then extruded.","Metal matrix composites (MMCs) offer high specific stiffness which can be retained to high temperatures. This makes them suitable for applications in the aerospace industry. They also offer controlled (or zero) thermal expansion coefficients, good wear resistance and good impact properties.",The sample has been oxidised to provide colour contrast for different grain orientations.,"Reflected light microscopy, polarised",40 μm,"Commercial purity aluminium has atomised, mixed with 13 micron spherical alumina particles, ball milled, tumbled, cold compacted (20MPa) and then extruded (with the working direction vertical in the image). It has then been annealed at 630 degrees C. Vertical stringers of fine oxide particles are visible. Note the small yellow 'island' grain which has formed within one of the recrystallised grains and is likely to have nucleated on the adjacent reinforcement particle. Note also the boundary facets of some grains. These indicate a preferred habit plane and are probably coincidence site lattice (CSL) boundaries.",Prof T W Clyne,"Department of Materials Science and Metallurgy, University of Cambridge",https://www.doitpoms.ac.uk/miclib/micrographs/large/000611.jpg,./miclib_output/images/000611.jpg,https://www.doitpoms.ac.uk/miclib/micrograph_record.php?id=611
612,Nematic liquid crystalline polymer,"alignment, birefringence , disclination, liquid crystalline polymer (LCP), polymer",Polymer,Liquid crystalline polymer,K24 (4-cyano-4'-8-alkylbiphenyl),,N/A,,"Liquid crystalline polymers remain fluid whilst possessing long range order. This self-alignment enables the drawing of strong, stiff fibres such as Kevlar, as well as mouldable systems live Vectra. The response of LCPs to external fields is also useful in display technology",A hot stage has been used to heat the LCP to over 35 degrees C,Cross-polarised light microscopy,100 μm,"Liquid crystalline polymers (LCPs) exhibit a mesophase above their melting temperature. In this phase, they are fluid yet they retain long-range orientational order. The self-alignment of crystallites manifests itself as patterns of optical birefringence when the liquids are viewed between crossed polars. Defects in the patterns are analogous to dislocations in crystal systems. This specimen is K24 (4-cyano-4'-8-alkylbiphenyl), which is nematic above 35 degrees C. The general gradation of colour is simply due to a wedge plate placed over the specimen.",Prof T W Clyne,"Department of Materials Science and Metallurgy, University of Cambridge",https://www.doitpoms.ac.uk/miclib/micrographs/large/000612.jpg,./miclib_output/images/000612.jpg,https://www.doitpoms.ac.uk/miclib/micrograph_record.php?id=612
613,Facetted aluminium dendrites,"alloy , aluminium , dendrite , eutectic , facet , facetted dendrite, metal, tin",Metal or alloy,Al-Sn,"Al 15, Sn 85 (wt%)",,N/A,,,,Reflected light microscopy,80 μm,"In this system, pro-eutectic aluminium dendrites form with facetted morphologies. Such morphologies are uncommon but are a consequence of the diluteness of the aluminium in the melt. The rest of the melt has solidified as a fine Al-Sn eutectic.",Prof T W Clyne,"Department of Materials Science and Metallurgy, University of Cambridge",https://www.doitpoms.ac.uk/miclib/micrographs/large/000613.jpg,./miclib_output/images/000613.jpg,https://www.doitpoms.ac.uk/miclib/micrograph_record.php?id=613
614,Rapid solidification in an atomised droplet,"alloy , atomising , droplet, hypercooled, latent heat , metal, rapid solidification, recalescence, soldidification",Metal or alloy,Al-Mg,"Al 90, Mg 10 (wt%)",,N/A,Rapid solidification of an atomised droplet,Rapid solidification processing reduces the scale of microsegregation and increases solid solubility (allowing subsequent fine-scale precipitation). 'Glassy' (vitrified) metals can be produced.,,Transmission electron microscopy (TEM),500 nm,"Because of the fine scale of the droplet, heat extraction is very rapid, and large undercoolings are achieved before crystal nucleation can begin. Thus, in this droplet, the solidification front has advanced very rapidly through the droplet from the nucleation point (on the surface at the left of the image). Its velocity is initially so great that no interfacial breakdown is possible. As the front advances, however, latent heat is evolved and this 'recalescence' reduces the rate of solidification to a point where interfacial breakdown is possible and a cellular structure is observed in the last region to solidify (at the right hand side of the image).",Prof T W Clyne,"Department of Materials Science and Metallurgy, University of Cambridge",https://www.doitpoms.ac.uk/miclib/micrographs/large/000614.jpg,./miclib_output/images/000614.jpg,https://www.doitpoms.ac.uk/miclib/micrograph_record.php?id=614
615,Cross-section of an aluminium casting,"alloy , aluminium , cast, casting, chill zone , columnar, equiaxed , metal",Metal or alloy,Al,Commercial purity (99.5%),,N/A,Al melt has been poured directly into a cold mould,"Casting is an economical process for the net-shape forming of fairly complex components, particularly large ones such as ships propellers.",,Reflected light microscopy,10 mm,"Solidification initiates on the mould walls because this is where the melt is coolest and because inhomogeneities promote nucleation. Selective growth then occurs, whereby the grains which have their easy growth direction <100> parallel to the heat flow direction grow fastest, and cut off the paths of less well-aligned grains. This results in a 'columnar zone' which may extend to the centre of the casting but often gives way to an 'equiaxed zone'. The equiaxed grains may result from sedimentation from the free surface, from the detachment of dendrite tips, or simply from heterogeneous nucleation ahead of the advancing front (though the latter is only likely if deliberate 'melt inoculation' has been implemented).",Prof T W Clyne,"Department of Materials Science and Metallurgy, University of Cambridge",https://www.doitpoms.ac.uk/miclib/micrographs/large/000615.jpg,./miclib_output/images/000615.jpg,https://www.doitpoms.ac.uk/miclib/micrograph_record.php?id=615
616,Cavity formation in a tensile loaded alumina particulate composite,"alumina , annealing , cavity, composite material , drawing , extrusion , MMC, particle, reinforcement , tensile",Composite,Al,Commercial purity (99.5%) + 15 micron angular alumina particles,,N/A,"Al powder has been atomised and mixed with reinforcement particles. The mixture was tumbled for 12 hours, cold compacted (20MPa), extruded, annealed and then cold drawn (strain=1.64)","Metal matrix composites (MMCs) offer high specific stiffness which can be retained to high temperatures. This makes them suitable for applications in the aerospace industry. They also offer controlled (or zero) thermal expansion coefficients, good wear resistance and good impact properties.",,Scanning electron microscopy (SEM),80 μm,"Horizontal stringers of fine oxide particles can be seen, parallel to the extrusion direction (horizontal). Under the tensile load, voids have nucleated at the interface between the matrix and the reinforcement particles, and some particle fracture has also occurred. Most voids form on planar faces normal to the tensile load (horizontal), and particularly where stringers of fine oxide particles also intersect the interface. These stringers provide interfacial flaws which may then be preferential sites for cavity nucleation.",Prof T W Clyne,"Department of Materials Science and Metallurgy, University of Cambridge",https://www.doitpoms.ac.uk/miclib/micrographs/large/000616.jpg,./miclib_output/images/000616.jpg,https://www.doitpoms.ac.uk/miclib/micrograph_record.php?id=616
617,Deeply etched Co-dendrites,"alloy , cobalt, copper, deep-etched, dendrite , etching , metal, samarium",Metal or alloy,Co-Sm-Cu,"Co 70, Sm 10, Cu 20 (at%)",,,Directionally solidified in a Bridgman apparatus,,After directional solidification the cobalt-samarium-copper alloy has been deeply etched with 10% nitric acid in ethyl alcohol (10%Nital) to remove the Sm and Cu enriched phases between the primary dendrites.,Scanning electron microscopy (SEM),80 μm,"Using this alloy composition, a relatively low volume fraction of dendrites is formed. Due to their different chemistry the interdendritic Sm and Cu enriched phases can be etched away to reveal the three-dimensional structure of dendrites. The dendrite tips have the form of a paraboloid, and anisotropy develops behind them with the secondary dendrite arms.

See R. Glardon, W. Kurz, ""Solidification path and phase diagram of directionally solidified Co-Sm-Cu alloys"", J. Cryst. Growth, 51 (1981) 283-291.",Prof W Kurz,"Department of Materials, Swiss Federal Institute of Technology (EPFL), Lausanne, Switzerland",https://www.doitpoms.ac.uk/miclib/micrographs/large/000617.jpg,./miclib_output/images/000617.jpg,https://www.doitpoms.ac.uk/miclib/micrograph_record.php?id=617
618,Fracture surface of a carbon fibre composite,"alignment, carbon, carbon fibres , CFC, composite material , epoxy , fibre , fracture , neutral axis , polymer , polymer composite, pull-out , reinforcement , tensile","Composite, Fracture, Polymer, Polymer composite",CCcomposite,"Carbon fibre, epoxy resin matrix",,"Carbon fibres are produced by oxidising polyacrylonitrile in air at 230 deg C whilst applying tension, and then carbonising the product in nitrogen at 1000 deg C","A crude carbon fibre composite was made by laying out 40 tows of fibre, painting them with epoxy resin, compressing them in a mould, and curing them for five hours at 100-190 degrees C","Carbon fibre composites are used as a structural material in the aerospace and automotive industries, as well as in certain high-performance sporting equipment. They present exceptional stiffness and can be structurally optimised for particular load-bearing applications.",The bar has been bent to failure in a three-point bending rig.,Scanning electron microscopy (SEM),600 μm,"The neutral axis is clearly visible, up the centre of the image, with a region of ragged fibres indicating tensile failure to the left, and a smother, apparently crushed surface to the right where the beam was in compression. The holes and proud fibres in the tensile region are indicative of fibre pull-out which is a toughening mechanism in fibre composites.",J A Curran,"Department of Materials Science and Metallurgy, University of Cambridge",https://www.doitpoms.ac.uk/miclib/micrographs/large/000618.jpg,./miclib_output/images/000618.jpg,https://www.doitpoms.ac.uk/miclib/micrograph_record.php?id=618
619,Tensile failure surface of a carbon fibre composite,"alignment, carbon, carbon fibres , CFC, composite material , epoxy , fibre , fracture , neutral axis , polymer composite, pull-out , reinforcement","Composite, Fracture, Polymer, Polymer composite",CCcomposite,"Carbon fibre, epoxy resin matrix",,"Carbon fibres are produced by oxidising polyacrylonitrile in air at 230 deg C whilst applying tension, and then carbonising the product in nitrogen at 1000 deg C","A crude carbon fibre composite was made by laying out 40 tows of fibre, painting them with epoxy resin, compressing them in a mould, and curing them for five hours at 100-190 degrees C","Carbon fibre composites are used as a structural material in the aerospace and automotive industries, as well as in certain high-performance sporting equipment. They present exceptional stiffness and can be structurally optimised for particular load-bearing applications.",The bar has been bent to failure in a three-point bending rig.,Scanning electron microscopy (SEM),100 μm,"This is from the region of the fracture surface which was in tension. The fibres show clean, brittle fracture surfaces (with no fibrillation or distortion and little distortion of the matrix) and have broken at varying lengths and hence some stick out while others have left holes in the matrix. This is indicative of fibre pull-out having occurred after an initial failure of the matrix, followed by failure of the fibres themselves. This is a toughening mechanism in fibre reinforced composites. It is also involved in composite crack stopping properties; each fibre has briefly slowed the progress of the crack by opening it up along the weak fibre-matrix interface and hence blunting the crack tip. The crack therefore advances relatively slowly, with much lateral meandering.",J A Curran,"Department of Materials Science and Metallurgy, University of Cambridge",https://www.doitpoms.ac.uk/miclib/micrographs/large/000619.jpg,./miclib_output/images/000619.jpg,https://www.doitpoms.ac.uk/miclib/micrograph_record.php?id=619
620,Kevlar fibre composite fracture surface,"alignment, composite material , epoxy , fibre , fibrillation , fracture , hackle region , Kevlar , liquid crystalline polymer (LCP), lyotropic, polymer , polymer composite, reinforcement , shear","Composite, Fracture, Polymer, Polymer composite",Kevlar composite,"Kevlar fibre, epoxy resin matrix",,"Kevlar is a lyotropic liquid crystal polymer. This means that it can be readily processed in solution (in this case, sulphuric acid). It is annealed under tension to increase its elastic modulus","A crude Kevlar composite was made by laying out 40 tows of fibre, painting them with epoxy resin, compressing them in a mould, and curing them for five hours at 100-190 degrees C","Kevlar composites are used as a structural material in the aerospace and automotive industries, as well as in certain high-performance sporting equipment. They present exceptional stiffness and can be structurally optimised for particular load-bearing applications.",The bar has been bent to failure in a three-point bending rig.,Scanning electron microscopy (SEM),600 μm,"Because a relatively short beam was used, significant shear stresses existed in the beam, and failure has occurred principally by shear. In this mode, the specimen splits longitudinally along planes parallel to its neutral axis, due to shear failure within the matrix and at the weak interface between fibres and matrix. Matrix porosity (and particularly the long longitudinal voids present in this specimen), the poor wetting of fibres by the resin, and poor fibre distribution will all promote failure by shear. However, it may be that this failure mechanism has been partly inhibited by poor fibre alignment since some off-axis fibres will reinforce the matrix in shear",J A Curran,"Department of Materials Science and Metallurgy, University of Cambridge",https://www.doitpoms.ac.uk/miclib/micrographs/large/000620.jpg,./miclib_output/images/000620.jpg,https://www.doitpoms.ac.uk/miclib/micrograph_record.php?id=620
621,Kevlar fibre composite shear surface,"alignment, composite material , epoxy , fibre , fibrillation , fracture , hackle region , Kevlar , liquid crystalline polymer (LCP), lyotropic, polymer , polymer composite, reinforcement , shear","Composite, Fracture, Polymer, Polymer composite",Kevlar composite,"Kevlar fibre, epoxy resin matrix",,"Kevlar is a lyotropic liquid crystal polymer. This means that it can be readily processed in solution (in this case, sulphuric acid). It is annealed under tension to increase its elastic modulus","A crude Kevlar composite was made by laying out 40 tows of fibre, painting them with epoxy resin, compressing them in a mould, and curing them for five hours at 100-190 degrees C","Kevlar composites are used as a structural material in the aerospace and automotive industries, as well as in certain high-performance sporting equipment. They present exceptional stiffness and can be structurally optimised for particular load-bearing applications.",The bar has been bent to failure in a three-point bending rig.,Scanning electron microscopy (SEM),100 μm,"This is an image of the shear surface in a failed composite beam. 'Hackles' of matrix are clearly visible where shear has occurred within the matrix and it is also clear that shear has occurred across the fibre/matrix interface. The fibres are for the most part totally unscathed, though some mis-aligned fibres have become caught between the shear surfaces and 'fibrillated' by rolling and bending actions. It may be that this failure mechanism has been partly inhibited by poor fibre alignment since some off-axis fibres will reinforce the matrix in shear. It will have been promoted, however, by the extensive longitudinal voids.",J A Curran,"Department of Materials Science and Metallurgy, University of Cambridge",https://www.doitpoms.ac.uk/miclib/micrographs/large/000621.jpg,./miclib_output/images/000621.jpg,https://www.doitpoms.ac.uk/miclib/micrograph_record.php?id=621
622,Kevlar fibre composite shear surface,"alignment, composite material , epoxy , fibre , fibrillation , fracture , hackle region , Kevlar , liquid crystalline polymer (LCP), lyotropic, polymer , polymer composite, reinforcement , shear","Composite, Fracture, Polymer, Polymer composite",Kevlar composite,"Kevlar fibre, epoxy resin matrix",,"Kevlar is a lyotropic liquid crystal polymer. This means that it can be readily processed in solution (in this case, sulphuric acid). It is annealed under tension to increase its elastic modulus","A crude Kevlar composite was made by laying out 40 tows of fibre, painting them with epoxy resin, compressing them in a mould, and curing them for five hours at 100-190 degrees C","Kevlar composites are used as a structural material in the aerospace and automotive industries, as well as in certain high-performance sporting equipment. They present exceptional stiffness and can be structurally optimised for particular load-bearing applications.",The bar has been bent to failure in a three-point bending rig.,Scanning electron microscopy (SEM),100 μm,"This is an image of the shear surface in a failed composite beam. 'Hackles' of matrix are clearly visible where shear has occurred within the matrix and it is also clear that shear has occurred across the fibre/matrix interface. The fibres are for the most part totally unscathed, though some mis-aligned fibres have become caught between the shear surfaces and 'fibrillated' by rolling and bending actions. It may be that this failure mechanism has been partly inhibited by poor fibre alignment since some off-axis fibres will reinforce the matrix in shear. It will have been promoted, however, by the extensive longitudinal voids.",J A Curran,"Department of Materials Science and Metallurgy, University of Cambridge",https://www.doitpoms.ac.uk/miclib/micrographs/large/000622.jpg,./miclib_output/images/000622.jpg,https://www.doitpoms.ac.uk/miclib/micrograph_record.php?id=622
623,Space-filling fire-resistant composite Barrikade (R),"Barrikade, composite material , edible, filler , fire resistant, thermal, vermiculite, ZnO",Composite,Barrikade,"Expanded vermiculite, cured in ZnO and mixed with binder",,The ZnO cure makes the system water-resistant,"Exfoliated vermiculite particles are first mixed with a binder and ZnO, then cured at 100 degrees C. The treatment is then repeated with the particles pressed into a mould and dried.","Barrikade (r) is a light-weight, inexpensive, edible, space-filling composite which is water resistant. It also has moderate thermal conductivity and is fire-resistant, making it a suitable fire-retarding material.",A sample has been mounted in resin and cross-sectioned.,Photography (no microscope),10 mm,"The concertina-like structure of the exfoliated vermiculite particles is clear. This configuration is set by the binder during the initial cure. This is then followed by a moulding operation and secondary, inter-particulate binding.",R Goodall,"Department of Materials Science and Metallurgy, University of Cambridge",https://www.doitpoms.ac.uk/miclib/micrographs/large/000623.jpg,./miclib_output/images/000623.jpg,https://www.doitpoms.ac.uk/miclib/micrograph_record.php?id=623
624,Inter-particle bond in the fire-resistant composite Barrikade (R),"Barrikade, composite material , edible, filler , fire resistant, thermal, vermiculite, ZnO",Composite,Barrikade,"Expanded vermiculite, cured in ZnO and mixed with binder",,The ZnO cure makes the system water-resistant,"Exfoliated vermiculite particles are first mixed with a binder and ZnO, then cured at 100 degrees C. The treatment is then repeated with the particles pressed into a mould and dried.","Barrikade (r) is a light-weight, inexpensive, edible, space-filling composite which is water resistant. It also has moderate thermal conductivity and is fire-resistant, making it a suitable fire-retarding material.",A sample has been mounted in resin and cross-sectioned.,Scanning electron microscopy (SEM) in backscattered electron imaging (BEI) mode,100 μm,"This cross-section shows a typical bond, made between the two expanded vermiculite particles by the water soluble glass (sodium silicate) which is used as a binder. The flow of the binder towards such necks is driven by surface tension.",R Goodall,"Department of Materials Science and Metallurgy, University of Cambridge",https://www.doitpoms.ac.uk/miclib/micrographs/large/000624.jpg,./miclib_output/images/000624.jpg,https://www.doitpoms.ac.uk/miclib/micrograph_record.php?id=624
625,Series of laser welds in amorphous PET,"laser, laser-weld, polyethylene (PE), polyethylene terephthalate (PET), polymer , weld",Polymer,Polyethylene terephthalate (PET),Amorphous polyethylene terephthalate (APET),,,,"Laser welding is a rapid, sterile, technique for joining polymers. It is, however, restricted to lap joints and to certain polymer types.",,Cross-polarised light microscopy,12 mm,"A 900 Watt IR laser (940nm wavelength) with a beam spread of 10mm was used to form lap joints between 0.5mm thick sheets of amorphous polyethylene terephthalate (APET). Different raster rates have been used: 5, 10, 25, 40 and 60 m/min from top to bottom.",J A Curran,"Department of Materials Science and Metallurgy, University of Cambridge",https://www.doitpoms.ac.uk/miclib/micrographs/large/000625.jpg,./miclib_output/images/000625.jpg,https://www.doitpoms.ac.uk/miclib/micrograph_record.php?id=625
626,Glass fibre reinforced thermoplastic matrix composite,"composite material , fracture , glass fibres , impact, matrix , melting, polymer , polypropylene (PP), reinforcement , thermoplastic","Composite, Fracture",Glass fibre composite,Polypropylene matrix with glass fibre,,,An approximately symmetrical laminate was made from five plies of woven rovings and consolidated at 180 degrees C for 15 minutes,Thermoplastic matrix composites have superior impact absorption properties because of the plastic behaviour of the matrix,"The specimen has been shot with a ball bearing, at a velocity of approx 300ms-1, impact kinetic energy=31J",Scanning electron microscopy (SEM),60 μm,"This is an image of the edge of the crater on the impact side of the laminate. Fracture of the glass fibres themselves has occurred, with flat, perpendicular surfaces, indicating brittle failure. It is also clear, however, that the matrix has not only behaved plastically, but has even undergone local melting, resulting in strings and globules.",H J Scott,"Department of Materials Science and Metallurgy, University of Cambridge",https://www.doitpoms.ac.uk/miclib/micrographs/large/000626.jpg,./miclib_output/images/000626.jpg,https://www.doitpoms.ac.uk/miclib/micrograph_record.php?id=626
627,Glass fibre reinforced thermoplastic matrix composite,"composite material , fracture , glass fibres , impact, matrix , melting, polymer , polypropylene (PP), reinforcement , thermoplastic","Composite, Fracture",Glass fibre composite,Polypropylene matrix with glass fibre,,,An approximately symmetrical laminate was made from five plies of woven rovings and consolidated at 180 degrees C for 15 minutes,Thermoplastic matrix composites have superior impact absorption properties because of the plastic behaviour of the matrix,"The specimen has been shot with a ball bearing, at a velocity of approx 300ms-1, impact kinetic energy=31J",Scanning electron microscopy (SEM),200 μm,"This is an image of part of the crater on the impact side of the laminate. There is evidence of the fibres bowing around the impact site. As they reach their elastic limit, fracture of the glass fibres themselves has occurred, with flat, perpendicular surfaces, indicating brittle failure. It is also clear, however, that the matrix has not only behaved plastically, but has even undergone local melting, resulting in strings and globules, although more angular surfaces indicate brittle fracture of the matrix towards the left of the image, further from the impact centre.",H J Scott,"Department of Materials Science and Metallurgy, University of Cambridge",https://www.doitpoms.ac.uk/miclib/micrographs/large/000627.jpg,./miclib_output/images/000627.jpg,https://www.doitpoms.ac.uk/miclib/micrograph_record.php?id=627
628,Sintered salt (NaCl),"aluminium foam, ceramic , NaCl, preform, salt, sintering",Ceramic,Na-Cl,Not specified,,,The salt has been compacted (20MPa) and sintered for four hours at 785 degrees C,A sintered preform of salt can be used as a preform in the investment casting of open celled metal foams. The preform can then be washed out.,The sample has been sputter-coated with gold,Scanning electron microscopy (SEM),140 μm,The interconnectivity of pores in the reticulated aluminium foam was found to be strongly dependent on the degree of sintering of the salt. The sintering occurs by a non-densifying mechanism but the necks grow progressively wider with time. Four hours provides sufficient interconnectivity for the salt to be readily washed-out.,J A Curran,"Department of Materials Science and Metallurgy, University of Cambridge",https://www.doitpoms.ac.uk/miclib/micrographs/large/000628.jpg,./miclib_output/images/000628.jpg,https://www.doitpoms.ac.uk/miclib/micrograph_record.php?id=628
629,FORMGRIP closed cell aluminium foam,"alloy , aluminium , aluminium foam, cell , composite foam, composite material , foam , FORMGRIP, metal","Foam, Metal or alloy, Metal or alloy composite foam",Al,Not specified,,Pre-oxidised titanium hydride is used as a foaming agent,The FORMGRIP technique involves use of 1 to 3 wt% titanium hydride to a modified melt as a foaming agent,"Closed cell aluminium foams are an ultra-light material, with potential structural applications in transport and construction. They may also be used in energy absorbing structures and heat exchangers",,Photography (no microscope),6 mm,Additions such as SiC are made to molten aluminium or aluminium alloy to modify the melt viscosity and make it suitable for foaming. 1 to 3 wt% of pre-oxidised titanium hydride is then added to the melt which is solidified to form a precursor which can be foamed in a controlled manner by a subsequent heat treatment. The resulting foam has a relatively fine and uniform cell structure.,Dr V Gergely,"Department of Materials Science and Metallurgy, University of Cambridge",https://www.doitpoms.ac.uk/miclib/micrographs/large/000629.jpg,./miclib_output/images/000629.jpg,https://www.doitpoms.ac.uk/miclib/micrograph_record.php?id=629
630,FOAMCARP closed cell aluminium foam,"alloy , aluminium , aluminium foam, cell , composite foam, composite material , foam , FOAMCARP, metal","Foam, Metal or alloy, Metal or alloy composite foam",Al,Not specified,,Calcium carbonate is used as a foaming agent,Foaming was instigated by a 10 minute anneal at 650 degrees C,"Closed cell aluminium foams are an ultra-light material, with potential structural applications in transport and construction. They may also be used in energy absorbing structures and heat exchangers",,Photography (no microscope),6 mm,Additions such as SiC are made to molten aluminium or aluminium alloy to modify the melt viscosity and make it suitable for foaming. Calcium carbonate is then added to the melt which is solidified to form a precursor which can be foamed in a controlled manner by a subsequent heat treatment. The resulting foam has a fine and relatively uniform cell structure.,D C Curran,"Department of Materials Science and Metallurgy, University of Cambridge",https://www.doitpoms.ac.uk/miclib/micrographs/large/000630.jpg,./miclib_output/images/000630.jpg,https://www.doitpoms.ac.uk/miclib/micrograph_record.php?id=630
631,Coarse open celled aluminium foam produced by infiltration of sintered salt (FOAM-U-LIKE),"alloy , aluminium , aluminium foam, angular, cell , composite foam, composite material , foam , infiltration, metal, salt","Foam, Metal or alloy, Metal or alloy composite foam",Al,Not specified,,,A precursor of lightly sintered salt is infiltrated with molten aluminium in a press and then washed out,Open cell aluminium foams may be useful as surfaces for catalysts or electrochemical applications. They are also used in heat exchangers.,,Photography (no microscope),6 mm,"FOAM-U-LIKE (Foaming of aluminium metal using lightly interconnected kevelled elements) is a very inexpensive route for the production of coarse open celled foams. It allows a reasonable degree of control over cell size and shape, and results in relatively uniform morphology. The interconnectivity of pores can be controlled by varying the degree of sintering of the precursor. In this case, grains of 1-4mm diameter have been sintered at 600 degrees C for just 10 minutes, giving rise to lightly interconnected, angular pores. Wash out is slow, and can be improved by longer sintering which gives thicker necks between salt grains and hence more interconnection of pores in the reticulated structure.",J A Curran,"Department of Materials Science and Metallurgy, University of Cambridge",https://www.doitpoms.ac.uk/miclib/micrographs/large/000631.jpg,./miclib_output/images/000631.jpg,https://www.doitpoms.ac.uk/miclib/micrograph_record.php?id=631
632,Open-celled aluminium foam,"alloy , aluminium , aluminium foam, casting, cell , composite foam, composite material , foam , investment, metal","Foam, Metal or alloy, Metal or alloy composite foam",Al,Not specified,,,"Two-stage investment casting involves a polymer foam precursor, used to shape a mould of refractory material into which Al can be cast",Open cell aluminium foams may be useful as surfaces for catalysts or electrochemical applications. They are also used in heat exchangers.,,Photography (no microscope),8 mm,"Although the processing route is complicated and the product expensive, there is a high degree of control over the cell structure of such foams and the final shape can be controlled to meet near-net-shape requirements.",Dr A E Markaki,"Department of Materials Science and Metallurgy, University of Cambridge",https://www.doitpoms.ac.uk/miclib/micrographs/large/000632.jpg,./miclib_output/images/000632.jpg,https://www.doitpoms.ac.uk/miclib/micrograph_record.php?id=632
633,Cross-section of an aluminium foam slab produced by gas injection,"Alcan, alloy , aluminium , aluminium foam, cell , composite foam, composite material , foam , gas, injection, metal","Foam, Metal or alloy, Metal or alloy composite foam",Al,Not specified,,,The 'Alcan' gas injection process involves the injection of a gas into a melt via a rotating impeller or vibrating nozzle,"Closed cell aluminium foams are an ultra-light material, with potential structural applications in transport and construction. They may also be used in energy absorbing structures and heat exchangers",,Photography (no microscope),10 mm,"This is a continuous casting process which obviates foaming agents and the restrictions that they impose on temperature and processing time. However, molten metal drains through the structure due to gravitational forces and the resulting foam has a pronounced density gradient.",Dr V Gergely,"Department of Materials Science and Metallurgy, University of Cambridge",https://www.doitpoms.ac.uk/miclib/micrographs/large/000633.jpg,./miclib_output/images/000633.jpg,https://www.doitpoms.ac.uk/miclib/micrograph_record.php?id=633
634,Solid-gas eutectic solidification (Gasar) aluminium foam,"alloy , aluminium , aluminium foam, cell , composite foam, composite material , eutectic , foam , gas, Gasar, hydrogen, metal","Foam, Metal or alloy, Metal or alloy composite foam",Al,Not specified,,"Under controlled pressure, a gas-solid eutectic can be exploited to foam aluminium",,"Closed cell aluminium foams are an ultra-light material, with potential structural applications in transport and construction. They may also be used in energy absorbing structures and heat exchangers",,Photography (no microscope),120 μm,"The metal to be foamed is melted in an autoclave with a controlled pressure of hydrogen, so that the melt becomes saturated with hydrogen. The melt is then directionally solidified and as it cools through the solid-gas eutectic point, it becomes supersaturated. A two phase solid/gas mixture is simultaneously formed from the melt, yielding an anisotropic porous solid with cylindrical pores oriented in the solidification direction.",Dr V Gergely,"Department of Materials Science and Metallurgy, University of Cambridge",https://www.doitpoms.ac.uk/miclib/micrographs/large/000634.jpg,./miclib_output/images/000634.jpg,https://www.doitpoms.ac.uk/miclib/micrograph_record.php?id=634
635,Open celled aluminium foam produced by infiltration of sintered salt,"alloy , aluminium , aluminium foam, cell , composite foam, composite material , foam , infiltration, metal, salt","Foam, Metal or alloy, Metal or alloy composite foam",Al,Not specified,,,A precursor of sintered salt is infiltrated with molten aluminium in a press and then washed out,Open cell aluminium foams may be useful as surfaces for catalysts or electrochemical applications. They are also used in heat exchangers.,,Scanning electron microscopy (SEM),400 μm,"This is an inexpensive route for the production of open celled foams. It allows a high degree of control over cell size and shape, and results in relatively uniform morphology. The interconnectivity of pores can be controlled by varying the degree of sintering of the precursor.",J A Curran,"Department of Materials Science and Metallurgy, University of Cambridge",https://www.doitpoms.ac.uk/miclib/micrographs/large/000635.jpg,./miclib_output/images/000635.jpg,https://www.doitpoms.ac.uk/miclib/micrograph_record.php?id=635
