Repository: Subham2507/mic_hackathon

# Microscopy Image Analysis with CLIP & Vision-Language Models

A hackathon project for automated microscopy technique classification and material categorization using CLIP embeddings and Vision-Language Models (VLMs).

## 🔬 Project Overview

This project implements zero-shot and few-shot learning approaches to: 
- **Classify microscopy techniques** (SEM, TEM, AFM, Optical/Reflected Light Microscopy)
- **Categorize material types** (Metal/Alloy, Ceramic, Polymer, Composite, Fracture)
- **Perform semantic search** on microscopy images using natural language queries
- **Visualize embedding spaces** using UMAP dimensionality reduction

File: micrographs_metadata.csv (part 14 of 19)
micrograph_no,brief_description,keywords,categories,system,composition,standard_codes,reaction,processing,applications,sample_preparation,technique,length_bar,further_information,contributor,organisation,image_url,image_local_path,page_url
636,Alporas' closed cell aluminium foam,"alloy , Alporas, aluminium , aluminium foam, cell , composite foam, composite material , foam , metal","Foam, Metal or alloy, Metal or alloy composite foam",Al,Not specified,,Titanium hydride is used as a foaming agent,The 'Alporas' technique involves use of 1 to 3 wt% titanium hydride to a modified melt as a foaming agent,"Closed cell aluminium foams are an ultra-light material, with potential structural applications in transport and construction. They may also be used in energy absorbing structures and heat exchangers",,Photography (no microscope),6 mm,"Additions are made to molten aluminium or aluminium alloy to modify the melt viscosity and make it suitable for foaming. 1 to 3 wt% titanium hydride is then added to the melt, and this foams the melt by releasing hydrogen. The foamed melt solidifies to yield a closed cellular structure with an average cell size of 4.5 mm",Dr V Gergely,"Department of Materials Science and Metallurgy, University of Cambridge",https://www.doitpoms.ac.uk/miclib/micrographs/large/000636.jpg,./miclib_output/images/000636.jpg,https://www.doitpoms.ac.uk/miclib/micrograph_record.php?id=636
637,"Disclinations in a smectic LCP, revealed by decoration","alignment, decoration, disclination, dislocation , liquid crystalline polymer (LCP), polymer , smectic, spontaneous band texture, texture",Polymer,Liquid crystalline polymer,"Semi-flexible LCP, Cl-7",,,The band texture forms spontaneously during the solidification of smectic melts of some semi-flexible polymers. It may also be induced by shear.,The molecules in a LCP mesophase can be steered by external fields; a property used in display technology. Alignment is also exploited in high strength fibres like Kevlar and mouldable Vectra.,,Cross-polarised light microscopy,10 μm,"Detailed configurations of disclinations and their interactions have been elucidated by band texture decoration. The positive value of elastic anisotropy of a semi-flexible LCP, Cl-6, shows that bend distortion is favoured. The obvious variations of elastic anisotropy values measured from the different disclinations is probably related to the polydispersity of the polymer. The majority of disclination pairs showing random configurations indicate that that defect interactions are far from equilibrium in polymeric smectics.",Prof A H Windle,"Department of Materials Science and Metallurgy, University of Cambridge",https://www.doitpoms.ac.uk/miclib/micrographs/large/000637.jpg,./miclib_output/images/000637.jpg,https://www.doitpoms.ac.uk/miclib/micrograph_record.php?id=637
638,"Disclinations in a smectic LCP, revealed by decoration","alignment, decoration, disclination, dislocation , liquid crystalline polymer (LCP), polymer , smectic, spontaneous band texture, texture",Polymer,Liquid crystalline polymer,"Semi-flexible LCP, Cl-8",,,The band texture forms spontaneously during the solidification of smectic melts of some semi-flexible polymers. It may also be induced by shear.,The molecules in a LCP mesophase can be steered by external fields; a property used in display technology. Alignment is also exploited in high strength fibres like Kevlar and mouldable Vectra.,,Cross-polarised light microscopy,10 μm,"Detailed configurations of disclinations and their interactions have been elucidated by band texture decoration. The positive value of elastic anisotropy of a semi-flexible LCP, Cl-6, shows that bend distortion is favoured. The obvious variations of elastic anisotropy values measured from the different disclinations is probably related to the polydispersity of the polymer. The majority of disclination pairs showing random configurations indicate that that defect interactions are far from equilibrium in polymeric smectics.",Prof A H Windle,"Department of Materials Science and Metallurgy, University of Cambridge",https://www.doitpoms.ac.uk/miclib/micrographs/large/000638.jpg,./miclib_output/images/000638.jpg,https://www.doitpoms.ac.uk/miclib/micrograph_record.php?id=638
639,Twist-escaped loops in the liquid crystalline polymer MBBA,"defect , escape, liquid crystalline polymer (LCP), loop, polymer , shear",Polymer,Liquid crystalline polymer,MBBA,,,"shear rate =5 s-1, sample thickness =500 microns, room temperature",The molecules in a LCP mesophase can be steered by external fields; a property used in display technology. Alignment is also exploited in high strength fibres like Kevlar and mouldable Vectra,,Cross-polarised light microscopy,200 μm,"Once a weak shear flow is applied on the nematic liquid, there is a sudden and strong increase in the defect density. At a certain shear rate, the equilibrium density is reached after a while through the creation and annihilation of defects. This in-situ observation enables the study of a wide range of dynamic disclination behaviours during shear, such as disclination-joining, loop-contracting, loop-stretching and loop-breaking. The loops in this image result from type 1 disclinations 'escaping' into three-dimensions by twist.",Prof A H Windle,"Department of Materials Science and Metallurgy, University of Cambridge",https://www.doitpoms.ac.uk/miclib/micrographs/large/000639.jpg,./miclib_output/images/000639.jpg,https://www.doitpoms.ac.uk/miclib/micrograph_record.php?id=639
640,"Fracture surface in a liquid crystalline polymer, oriented by a magnetic field","alignment, fibre , fibrillation , fracture , liquid crystalline polymer (LCP), lyotropic, magnetic, nematic, polymer","Fracture, Polymer",Liquid crystalline polymer,Random copolyester of average molecular weight 14401,,,A 1.1T magnetic field has been applied for one hour (magnetic axis vertical),The molecules in a LCP mesophase can be steered by external fields; a property used in display technology. Alignment is also exploited in high strength fibres like Kevlar and mouldable Vectra,,Scanning electron microscopy (SEM),4 μm,"Above their melting point, liquid crystalline polymers exhibit a mesophase within which, although able to flow and are not arranged in a crystal, they exhibit long range orientational order. This molecular alignment can be exploited to make high strength and stiffness fibres such as Kevlar, or even mouldable thermotropics such as Vectra. Molecular alignment can also be controlled by an external applied field; a property exploited in liquid crystal displays. This polymer has been subjected to a magnetic field of 1.1T (normal to the fracture plane) for one hour and the resulting alignment is evident in the fractured surface.",Prof A H Windle,"Department of Materials Science and Metallurgy, University of Cambridge",https://www.doitpoms.ac.uk/miclib/micrographs/large/000640.jpg,./miclib_output/images/000640.jpg,https://www.doitpoms.ac.uk/miclib/micrograph_record.php?id=640
641,Fracture surface in a liquid crystalline polymer,"alignment, fibre , fibrillation , fracture , liquid crystalline polymer (LCP), lyotropic, magnetic, nematic, polymer","Fracture, Polymer",Liquid crystalline polymer,Random copolyester of average molecular weight 14401,,,No external field has been applied,The molecules in a LCP mesophase can be steered by external fields; a property used in display technology. Alignment is also exploited in high strength fibres like Kevlar and mouldable Vectra,,Scanning electron microscopy (SEM),12 μm,"Above their melting point, liquid crystalline polymers exhibit a mesophase within which, although able to flow and are not arranged in a crystal, they exhibit long range orientational order. This molecular alignment can be exploited to make high strength and stiffness fibres such as Kevlar, or even mouldable thermotropics such as Vectra. Molecular alignment can also be controlled by an external applied field; a property exploited in liquid crystal displays. This specimen has not had a magnetic field applied to it and it exhibits only local molecular self-alignment, without any overall orientation alignment. It is to be compared with a similar sample which has been subjected to a magnetic field of 1.1T for one hour and in which there is a high level of fibrillar alignment.",Prof A H Windle,"Department of Materials Science and Metallurgy, University of Cambridge",https://www.doitpoms.ac.uk/miclib/micrographs/large/000641.jpg,./miclib_output/images/000641.jpg,https://www.doitpoms.ac.uk/miclib/micrograph_record.php?id=641
642,Fracture surface in a liquid crystalline polymer,"alignment, fibre , fibrillation , fracture , liquid crystalline polymer (LCP), lyotropic, magnetic, nematic, polymer","Fracture, Polymer",Liquid crystalline polymer,Random copolyester of average molecular weight 14402,,,No external field has been applied,The molecules in a LCP mesophase can be steered by external fields; a property used in display technology. Alignment is also exploited in high strength fibres like Kevlar and mouldable Vectra,,Scanning electron microscopy (SEM),12 μm,"Above their melting point, liquid crystalline polymers exhibit a mesophase within which, although able to flow and are not arranged in a crystal, they exhibit long range orientational order. This molecular alignment can be exploited to make high strength and stiffness fibres such as Kevlar, or even mouldable thermotropics such as Vectra. Molecular alignment can also be controlled by an external applied field; a property exploited in liquid crystal displays. This specimen has not had a magnetic field applied to it and it exhibits only local molecular self-alignment, without any overall orientation alignment. It is to be compared with a similar sample which has been subjected to a magnetic field of 1.1T for one hour and in which there is a high level of fibrillar alignment.",Prof A H Windle,"Department of Materials Science and Metallurgy, University of Cambridge",https://www.doitpoms.ac.uk/miclib/micrographs/large/000642.jpg,./miclib_output/images/000642.jpg,https://www.doitpoms.ac.uk/miclib/micrograph_record.php?id=642
643,"Aligned carbon nanotubes, coated with a conducting polymer","alignment, carbon, carbon nanotube, coating, conducting polymer, nanotube , polymer , polypyrrole",Polymer,Carbon nanotube,Coating of polypyrrole,,,"The composite films were formed by electrochemically polymerising a conducting polymer, polypyrrole, onto aligned carbon nanotubes.",These fine conducting composites have many potential applications in microelectronic devices and sensors.,,Scanning electron microscopy (SEM),1 μm,"Carbon nanotubes are a long, tubular form of carbon that has an extremely high surface area. Conducting polymers, as their name suggests, are a group of polymers that exhibit excellent electrical conductivity, in some cases reaching that of copper.",M Hughes,"Department of Materials Science and Metallurgy, University of Cambridge",https://www.doitpoms.ac.uk/miclib/micrographs/large/000643.jpg,./miclib_output/images/000643.jpg,https://www.doitpoms.ac.uk/miclib/micrograph_record.php?id=643
644,"Carbon nanotubes, coated with a conducting polymer","carbon, carbon nanotube, coating, conducting polymer, nanotube , polymer , polypyrrole",Polymer,Carbon nanotube,Coating of polypyrrole,,,"The composite films were formed by electrochemically polymerising a conducting polymer, polypyrrole, onto unaligned carbon nanotubes.",These fine conducting composites have many potential applications in microelectronic devices and sensors.,,Scanning electron microscopy (SEM),100 nm,"Carbon nanotubes are a long, tubular form of carbon that has an extremely high surface area. Conducting polymers, as their name suggests, are a group of polymers that exhibit excellent electrical conductivity, in some cases reaching that of copper.",M Hughes,"Department of Materials Science and Metallurgy, University of Cambridge",https://www.doitpoms.ac.uk/miclib/micrographs/large/000644.jpg,./miclib_output/images/000644.jpg,https://www.doitpoms.ac.uk/miclib/micrograph_record.php?id=644
645,An image of a single crystal alkane,"alkane, lamella , polymer , single crystal",Polymer,Alkane,C294H590,,,The sample was crystallized at 68 degrees C for 16 hours,"These materials provide ideal model systems for understanding the behaviour of synthetic polymers, as they are available in lengths bridging the gap between behaviour typically associated with polymers (such as chain folding) and that of small molecules. However, in contrast to fractionated materials, they are strictly monodiperse, allowing effects of polydispersity to separated from those of chain length.",,Transmission electron microscopy (TEM),2.4 μm,"In high polymers, although it is commonly observed that crystalline lamellae grown from the melt thicken after initial crystallization, in crystallization from dilute solution it is generally found that the single crystals grown maintain the thickness with which they originally grew unless they are annealed above their original crystallization temperature. In contrast to this, it has been found that ultra long alkanes grown in dilute solution will thicken at the crystallization temperature from an initial (integer) folded form to more stable, thicker, integer folded or extended forms, given sufficient time. The thickening behaviour of C294H590 between three times folded and twice folded has been studied. This TEM image is of a thickened lozenge shaped crystal, clearly showing the preferential thickening of sector boundaries to form a 'picture frame' outer rim, and the dendritic structure of the central region.",J Hobbs,"Scanning Probe Microscopy Group, Bristol University",https://www.doitpoms.ac.uk/miclib/micrographs/large/000645.jpg,./miclib_output/images/000645.jpg,https://www.doitpoms.ac.uk/miclib/micrograph_record.php?id=645
646,Spherulite growth imaged by atomic force microscopy (AFM),"atomic force microscopy , lamella , polymer , spherulite , texture",Polymer,Polyhydroxybutyrate (PHB),Not specified,,,,"PHB is a semi-crystalline thermoplastic, and has properties similar to such commonly used plastics as polypropylene and polyethylene. Because of the polymer's biological origin it is completely biodegradable. However, unlike most other biological polymers, it is relatively hydrophobic, and, being a thermoplastic, melt processable, opening up the possibility of use as a packaging material.",,Atomic force microscopy (AFM),500 nm,"Imaging at higher magnification reveals finer scale texture. A marked difference is now seen between the information provided by the 'phase' image. Within the spherulite the height image is dominated by the band structure, while the phase image shows fine features presumably corresponding to bundles of lamellae.",J Hobbs,"Scanning Probe Microscopy Group, Bristol University",https://www.doitpoms.ac.uk/miclib/micrographs/large/000646.jpg,./miclib_output/images/000646.jpg,https://www.doitpoms.ac.uk/miclib/micrograph_record.php?id=646
647,A spherulite imaged by atomic force microscopy (AFM),"atomic force microscopy , polymer , spherulite , texture",Polymer,Polyhydroxybutyrate (PHB),Not specified,,,,"PHB is a semi-crystalline thermoplastic, and has properties similar to such commonly used plastics as polypropylene and polyethylene. Because of the polymer's biological origin it is completely biodegradable. However, unlike most other biological polymers, it is relatively hydrophobic, and, being a thermoplastic, melt processable, opening up the possibility of use as a packaging material.",,Atomic force microscopy (AFM),3 μm,"Imaging at low resolution (this image is ~15 microns square) we can obtain information similar to that seen optically, with the added advantage of height data. This image shows a single spherulite surrounded by uncrystallized melt at room temperature. The band structure (commonly observed optically) can be seen as concentric ridges and valleys. Growth rates can be measured from consecutive images and are in good agreement with optical data.",J Hobbs,"Scanning Probe Microscopy Group, Bristol University",https://www.doitpoms.ac.uk/miclib/micrographs/large/000647.jpg,./miclib_output/images/000647.jpg,https://www.doitpoms.ac.uk/miclib/micrograph_record.php?id=647
648,A spherulite imaged by atomic force microscopy (AFM),"atomic force microscopy , polymer , spherulite , texture",Polymer,Polyhydroxybutyrate (PHB),Not specified,,,,"PHB is a semi-crystalline thermoplastic, and has properties similar to such commonly used plastics as polypropylene and polyethylene. Because of the polymer's biological origin it is completely biodegradable. However, unlike most other biological polymers, it is relatively hydrophobic, and, being a thermoplastic, melt processable, opening up the possibility of use as a packaging material.",,Atomic force microscopy (AFM),2 μm,"Imaging at low resolution (this image is ~15 microns square) we can obtain information similar to that seen optically, with the added advantage of height data. This image shows a single spherulite surrounded by uncrystallized melt at room temperature. The band structure (commonly observed optically) can be seen as concentric ridges and valleys. Growth rates can be measured from consecutive images and are in good agreement with optical data.",Dr T McMaster,"Scanning Probe Microscopy Group, Bristol University",https://www.doitpoms.ac.uk/miclib/micrographs/large/000648.jpg,./miclib_output/images/000648.jpg,https://www.doitpoms.ac.uk/miclib/micrograph_record.php?id=648
649,An image of an alkane crystal taken by AFM,"alkane, atomic force microscopy , polymer , pyramid, single crystal",Polymer,Alkane,C36H74,,,,,,Atomic force microscopy (AFM),30 μm,"The image shows a crystal of short alkane molecules that have grown from solution into the spiral pyramid shown. This is an example of the screw dislocation mode of crystal growth. Each molecule is the same length, consisting of 36 carbon atoms in a long chain with 74 hydrogen atoms attached to these carbons (C36H74). The image, measuring 14 microns along the edge of the base and approximately 100 nm high, was taken using an atomic force microscope (AFM). The AFM scans a sharp stylus over the sample, and by detecting the movement of the stylus as it passes over the crystal, three-dimensional height data are recorded. The artificial colouring applied during this process emphasises the height information - the lowest parts of the crystal are dark red, with the summit of the crystal in a rich plum.",R Williamson,"Scanning Probe Microscopy Group, Bristol University",https://www.doitpoms.ac.uk/miclib/micrographs/large/000649.jpg,./miclib_output/images/000649.jpg,https://www.doitpoms.ac.uk/miclib/micrograph_record.php?id=649
650,Small ceramic pot showing centimetre scale crystals within the glaze,"ceramic , crystalline glaze, devitrification , willemite",Ceramic,Soda-lime-silica glaze,"Soda-lime-silica glaze containing zinc oxide 25, cobalt oxide 0.5 (wt%)",,,See Further information,,,Photography (no microscope),20 mm,"Careful heat treatment of the glaze produces a very small number of willemite (zinc orthosilicate, Zn2SiO4) nuclei which can grow to centimetre dimensions over the course of a few hours at a suitably high temperature. Cobalt in the glaze composition segregates preferentially to the willemite crystals, colouring them blue.",Dr K M Knowles,"Department of Materials Science and Metallurgy, University of Cambridge",https://www.doitpoms.ac.uk/miclib/micrographs/large/000650.jpg,./miclib_output/images/000650.jpg,https://www.doitpoms.ac.uk/miclib/micrograph_record.php?id=650
651,,,,,,,,,,,,,,,,,,https://www.doitpoms.ac.uk/miclib/micrograph_record.php?id=651
652,,,,,,,,,,,,,,,,,,https://www.doitpoms.ac.uk/miclib/micrograph_record.php?id=652
653,,,,,,,,,,,,,,,,,,https://www.doitpoms.ac.uk/miclib/micrograph_record.php?id=653
654,,,,,,,,,,,,,,,,,,https://www.doitpoms.ac.uk/miclib/micrograph_record.php?id=654
655,Small ceramic pot showing centimetre scale crystals within the glaze,"ceramic , crystalline glaze, devitrification , willemite",Ceramic,Soda-lime-silica glaze,"Soda-lime-silica glaze containing zinc oxide 25, cobalt oxide 0.5 (wt%)",,,See Further information,,,Photography (no microscope),5 mm,"Careful heat treatment of the glaze produces a very small number of willemite (zinc orthosilicate, Zn2SiO4) nuclei which can grow to centimetre dimensions over the course of a few hours at a suitably high temperature. Cobalt in the glaze composition segregates preferentially to the willemite crystals, colouring them blue.",Dr K M Knowles,"Department of Materials Science and Metallurgy, University of Cambridge",https://www.doitpoms.ac.uk/miclib/micrographs/large/000655.jpg,./miclib_output/images/000655.jpg,https://www.doitpoms.ac.uk/miclib/micrograph_record.php?id=655
656,"Al, commercial purity","alloy , aluminium , grain refinement , heterogeneous nucleation, metal",Metal or alloy,Al,Not specified,,,,,Barkers reagent: 4ml HBF4 in 200 ml H2O. Electrolytic-pass 20V through sample in electrolyte-oxide layer forms on surface of sample. Look at grain structure under polarised light.,Reflected light microscopy,10 mm,The effects of grain refinement alloying additions in commercial purity aluminium. The ingot has small additions of titanium and boron. Grain refinement results from heterogeneous nucleation of aluminium grains at the insoluble TiB2 particles.,Dr J Marrow,"Department of Materials Science, University of Manchester and UMIST",https://www.doitpoms.ac.uk/miclib/micrographs/large/000656.gif,./miclib_output/images/000656.jpg,https://www.doitpoms.ac.uk/miclib/micrograph_record.php?id=656
657,"Al-4 wt% Cu, age hardened alloy","aged , alloy , aluminium , copper, hardening , heat treatment , metal, quenching , vacancy",Metal or alloy,Al-Cu,"Al 96, Cu 4 (wt%)",,,"Age hardening, solution heat treatment","Aerospace applications, including struts and panels, making use of the high specific strength and stiffness.",Etched in sodium hydroxide solution,Reflected light microscopy,20 μm,"This alloy was solution treated. Hardening is achieved by the controlled rejection of copper from a supersaturated solid solution. There is some additional hardening from precipitates such as MgSi2. From the phase diagram for the pure aluminium-copper binary system, it can be seen that the solubility of copper in -aluminium increases with increasing temperature up to the eutectic temperature of about 550Â°C. The equilibrium microstructure below the eutectic temperature is a two-phase mixture of -aluminium and the Al2Cu intermetallic phase (also known as q phase). The initial solution heat treatment aims to obtain the maximum possible concentration of copper in solution. Rapid quenching from the solution temperature prevents the kinetically slow precipitation of , forming a highly supersaturated solid solution of copper.

Rapid quenching also preserves the large number density of vacancies in the aluminium lattice from the high solution temperature. This increases copper diffusion rates at low temperature and accelerates ageing. Care must be taken with commercial alloys where the additional alloying elements reduce the eutectic temperature. This reduces the maximum solution heat treatment temperature since heating above the eutectic temperature causes the growth of a brittle intergranular eutectic.

Ageing may occur at room temperature (Natural Ageing) or above (Artificial Ageing), and takes place via a sequence of precipitation reactions. At low temperatures, the sequence may not be completed even after very long times, whereas at high temperatures, where diffusion is rapid, the early stages may not be observed.

The microstructure in this sample shows q phase at high magnification. The crystallographic relationship between the precipitates and the aluminium lattice is apparent from the alignment of the precipitates.",Dr J Marrow,"Department of Materials Science, University of Manchester and UMIST",https://www.doitpoms.ac.uk/miclib/micrographs/large/000657.gif,./miclib_output/images/000657.jpg,https://www.doitpoms.ac.uk/miclib/micrograph_record.php?id=657
658,"Al-4 wt% Cu, over aged alloy","aged , alloy , aluminium , copper, hardening , heat treatment , metal, quenching , vacancy",Metal or alloy,Al-Cu,"Al 96, Cu 4 (wt%)",,,Over aged,,,Reflected light microscopy,400 μm,Prolonged heat treatment above 150ÂºdegC to 200ÂºdegC has led to the evolution of the stable CuAl2 phase (q). The CuAl2 phase is visible at high magnifications. It does not contribute to the strength of the alloy and the over aged aluminium has poor mechanical properties.,Dr J Marrow,"Department of Materials Science, University of Manchester and UMIST",https://www.doitpoms.ac.uk/miclib/micrographs/large/000658.gif,./miclib_output/images/000658.jpg,https://www.doitpoms.ac.uk/miclib/micrograph_record.php?id=658
659,"Al-4 wt% Cu, over aged alloy","aged , alloy , aluminium , copper, hardening , heat treatment , metal, quenching , vacancy",Metal or alloy,Al-Cu,"Al 96, Cu 4 (wt%)",,,Over aged,,,Reflected light microscopy,200 μm,Prolonged heat treatment above 150ÂºdegC to 200ÂºdegC has led to the evolution of the stable CuAl2 phase (q). The CuAl2 phase is visible at high magnifications. It does not contribute to the strength of the alloy and the over aged aluminium has poor mechanical properties.,Dr J Marrow,"Department of Materials Science, University of Manchester and UMIST",https://www.doitpoms.ac.uk/miclib/micrographs/large/000659.gif,./miclib_output/images/000659.jpg,https://www.doitpoms.ac.uk/miclib/micrograph_record.php?id=659
660,"Al-4 wt% Cu, over aged alloy","aged , alloy , aluminium , copper, hardening , heat treatment , metal, quenching , vacancy",Metal or alloy,Al-Cu,"Al 96, Cu 4 (wt%)",,,Over aged,,,Reflected light microscopy,100 μm,Prolonged heat treatment above 150ÂºdegC to 200ÂºdegC has led to the evolution of the stable CuAl2 phase (q). The CuAl2 phase is visible at high magnifications. It does not contribute to the strength of the alloy and the over aged aluminium has poor mechanical properties.,Dr J Marrow,"Department of Materials Science, University of Manchester and UMIST",https://www.doitpoms.ac.uk/miclib/micrographs/large/000660.gif,./miclib_output/images/000660.jpg,https://www.doitpoms.ac.uk/miclib/micrograph_record.php?id=660
661,"Al-4 wt% Cu, over aged alloy","aged , alloy , aluminium , copper, hardening , heat treatment , metal, quenching , vacancy",Metal or alloy,Al-Cu,"Al 96, Cu 4 (wt%)",,,Over aged,,,Reflected light microscopy,50 μm,Prolonged heat treatment above 150ÂºdegC to 200ÂºdegC has led to the evolution of the stable CuAl2 phase (q). The CuAl2 phase is visible at high magnifications. It does not contribute to the strength of the alloy and the over aged aluminium has poor mechanical properties.,Dr J Marrow,"Department of Materials Science, University of Manchester and UMIST",https://www.doitpoms.ac.uk/miclib/micrographs/large/000661.gif,./miclib_output/images/000661.jpg,https://www.doitpoms.ac.uk/miclib/micrograph_record.php?id=661
662,"Al-4 wt% Cu, over aged alloy","aged , alloy , aluminium , copper, hardening , heat treatment , metal, quenching , vacancy",Metal or alloy,Al-Cu,"Al 96, Cu 4 (wt%)",,,Over aged,,,Reflected light microscopy,20 μm,Prolonged heat treatment above 150ÂºdegC to 200ÂºdegC has led to the evolution of the stable CuAl2 phase (q). The CuAl2 phase is visible at high magnifications. It does not contribute to the strength of the alloy and the over aged aluminium has poor mechanical properties.,Dr J Marrow,"Department of Materials Science, University of Manchester and UMIST",https://www.doitpoms.ac.uk/miclib/micrographs/large/000662.gif,./miclib_output/images/000662.jpg,https://www.doitpoms.ac.uk/miclib/micrograph_record.php?id=662
663,Barium titanate ceramic,"barium, barium titanate, ceramic , ferroelectric domain, herringbone domain structure, twinning",Ceramic,BaTiO3,Not specified,,,,,,Reflected light microscopy,No length bar,"The ferroelectric domains are crystallographic twins which form on cooling the material through the paraelectric (cubic) to ferroelectric (tetragonal) phase transformation at 130ÂºC. Each grain is mechanically 'clamped' by its neighbours, which prevents it from developing the full tetragonal distortion and results in a state of residual, or 'internal', stress. Twinning reduces this residual stress and thereby reduces the free energy of the material.

The domain pattern was obtained by sectioning a bulk ceramic specimen with a diamond saw, followed by polishing and chemical etching to reveal the domain structure. In this case, the herringbone type domain structure represents the frozen in domain configuration of a grain within the ceramic.

Compare with micrograph ID 664.",Prof G Arlt,"Department of Materials Science, University of Manchester and UMIST",https://www.doitpoms.ac.uk/miclib/micrographs/large/000663.gif,./miclib_output/images/000663.jpg,https://www.doitpoms.ac.uk/miclib/micrograph_record.php?id=663
664,Barium titanate ceramic,"barium, barium titanate, ceramic , ferroelectric domain, herringbone domain structure, twinning",Ceramic,BaTiO3,Not specified,,,,,,Reflected light microscopy,No length bar,"The ferroelectric domains are crystallographic twins which form on cooling the material through the paraelectric (cubic) to ferroelectric (tetragonal) phase transformation at 130ÂºC. Each grain is mechanically 'clamped' by its neighbours, which prevents it from developing the full tetragonal distortion and results in a state of residual, or 'internal', stress. Twinning reduces this residual stress and thereby reduces the free energy of the material.

The domain pattern shown was obtained by sectioning a bulk ceramic specimen with a diamond saw, followed by polishing and chemical etching to reveal the domain structure. The material was subsequently heated to a temperature above the ferroelectric phase transition, cooled to room temperature, re-polished and etched. The micrograph shows the sample after this intermediate 'de-twinning' process. The grains at the surface have adopted a domain configuration associated with the clamping condition of a grain at the surface.",Prof G Arlt,"Department of Materials Science, University of Manchester and UMIST",https://www.doitpoms.ac.uk/miclib/micrographs/large/000664.gif,./miclib_output/images/000664.jpg,https://www.doitpoms.ac.uk/miclib/micrograph_record.php?id=664
665,Al-90 wt% Cu (bronze),"alloy , aluminium , bronze , copper, corrosion resistance, lamella , martensite , metal, Widmanstätten",Metal or alloy,Al-Cu,"Al 10, Cu 90 (wt%)",,,,"Bearings, gears, corrosion resistant vessels",Etched in ferric chloride,Reflected light microscopy,400 μm,"This is a copper-aluminium bronze containing 10 wt% aluminium. A small amount of iron is often added to act as a grain refiner to improve the mechanical properties. Alloys with more than 8 wt% aluminium solidify as the b phase. Below about 930ÂºC, WidmanstÃ¤tten a phase precipitates. At the eutectoid temperature (565ÂºC) the remaining b decomposes to a lamellar eutectoid of a and b. Rapid cooling from the high temperature b phase can form martensite instead of WidmanstÃ¤tten a. Aluminium bronzes have high strength, corrosion resistance and good high temperature properties (up to 300-400ÂºC). Typical applications include bearings, gears and corrosion resistant vessels.",Dr J Marrow,"Department of Materials Science, University of Manchester and UMIST",https://www.doitpoms.ac.uk/miclib/micrographs/large/000665.gif,./miclib_output/images/000665.jpg,https://www.doitpoms.ac.uk/miclib/micrograph_record.php?id=665
666,Al-90 wt% Cu (bronze),"alloy , aluminium , bronze , copper, corrosion resistance, lamella , martensite , metal, Widmanstätten",Metal or alloy,Al-Cu,"Al 10, Cu 90 (wt%)",,,,"Bearings, gears, corrosion resistant vessels",Etched in ferric chloride,Reflected light microscopy,200 μm,"This is a copper-aluminium bronze containing 10 wt% aluminium. A small amount of iron is often added to act as a grain refiner to improve the mechanical properties. Alloys with more than 8 wt% aluminium solidify as the b phase. Below about 930ÂºC, WidmanstÃ¤tten a phase precipitates. At the eutectoid temperature (565ÂºC) the remaining b decomposes to a lamellar eutectoid of a and b. Rapid cooling from the high temperature b phase can form martensite instead of WidmanstÃ¤tten a. Aluminium bronzes have high strength, corrosion resistance and good high temperature properties (up to 300-400ÂºC). Typical applications include bearings, gears and corrosion resistant vessels.",Dr J Marrow,"Department of Materials Science, University of Manchester and UMIST",https://www.doitpoms.ac.uk/miclib/micrographs/large/000666.gif,./miclib_output/images/000666.jpg,https://www.doitpoms.ac.uk/miclib/micrograph_record.php?id=666
667,Al-90 wt% Cu (bronze),"alloy , aluminium , bronze , copper, corrosion resistance, lamella , martensite , metal, Widmanstätten",Metal or alloy,Al-Cu,"Al 10, Cu 90 (wt%)",,,,"Bearings, gears, corrosion resistant vessels",Etched in ferric chloride,Reflected light microscopy,100 μm,"This is a copper-aluminium bronze containing 10 wt% aluminium. A small amount of iron is often added to act as a grain refiner to improve the mechanical properties. Alloys with more than 8 wt% aluminium solidify as the b phase. Below about 930ÂºC, WidmanstÃ¤tten a phase precipitates. At the eutectoid temperature (565ÂºC) the remaining b decomposes to a lamellar eutectoid of a and b. Rapid cooling from the high temperature b phase can form martensite instead of WidmanstÃ¤tten a. Aluminium bronzes have high strength, corrosion resistance and good high temperature properties (up to 300-400ÂºC). Typical applications include bearings, gears and corrosion resistant vessels.",Dr J Marrow,"Department of Materials Science, University of Manchester and UMIST",https://www.doitpoms.ac.uk/miclib/micrographs/large/000667.gif,./miclib_output/images/000667.jpg,https://www.doitpoms.ac.uk/miclib/micrograph_record.php?id=667
668,Al-90 wt% Cu (bronze),"alloy , aluminium , bronze , copper, corrosion resistance, lamella , martensite , metal, Widmanstätten",Metal or alloy,Al-Cu,"Al 10, Cu 90 (wt%)",,,,"Bearings, gears, corrosion resistant vessels",Etched in ferric chloride,Reflected light microscopy,50 μm,"This is a copper-aluminium bronze containing 10 wt% aluminium. A small amount of iron is often added to act as a grain refiner to improve the mechanical properties. Alloys with more than 8 wt% aluminium solidify as the b phase. Below about 930ÂºC, WidmanstÃ¤tten a phase precipitates. At the eutectoid temperature (565ÂºC) the remaining b decomposes to a lamellar eutectoid of a and b. Rapid cooling from the high temperature b phase can form martensite instead of WidmanstÃ¤tten a. Aluminium bronzes have high strength, corrosion resistance and good high temperature properties (up to 300-400ÂºC). Typical applications include bearings, gears and corrosion resistant vessels.",Dr J Marrow,"Department of Materials Science, University of Manchester and UMIST",https://www.doitpoms.ac.uk/miclib/micrographs/large/000668.gif,./miclib_output/images/000668.jpg,https://www.doitpoms.ac.uk/miclib/micrograph_record.php?id=668
669,Al-90 wt% Cu (bronze),"alloy , aluminium , bronze , copper, corrosion resistance, lamella , martensite , metal, Widmanstätten",Metal or alloy,Al-Cu,"Al 10, Cu 90 (wt%)",,,,"Bearings, gears, corrosion resistant vessels",Etched in ferric chloride,Reflected light microscopy,20 μm,"This is a copper-aluminium bronze containing 10 wt% aluminium. A small amount of iron is often added to act as a grain refiner to improve the mechanical properties. Alloys with more than 8 wt% aluminium solidify as the b phase. Below about 930ÂºC, WidmanstÃ¤tten a phase precipitates. At the eutectoid temperature (565ÂºC) the remaining b decomposes to a lamellar eutectoid of a and b. Rapid cooling from the high temperature b phase can form martensite instead of WidmanstÃ¤tten a. Aluminium bronzes have high strength, corrosion resistance and good high temperature properties (up to 300-400ÂºC). Typical applications include bearings, gears and corrosion resistant vessels.",Dr J Marrow,"Department of Materials Science, University of Manchester and UMIST",https://www.doitpoms.ac.uk/miclib/micrographs/large/000669.gif,./miclib_output/images/000669.jpg,https://www.doitpoms.ac.uk/miclib/micrograph_record.php?id=669
670,Carbon-carbon composite,"carbon-carbon composite, composite material , polymeric resin, pyrolysis , toughness , woven continuous carbon fibres",Composite,CCcomposite,Not specified,,,"Woven, continuous carbon fibres, impregnated with a polymeric resin. Composite is then shaped, cured, and matrix is pyrolised by heat in an inert atmosphere","Typical applications include braking materials in aircraft and high performance cars, ablative shields for aerospace vehicles such as the nose cap and wing leading edges of the Space Shuttle orbiter and hot-pressing moulds. A SiC coating is used to protect the composite from high temperature oxidation.",,Reflected light microscopy,400 μm,"Carbon-carbon composites are manufactured from continuous carbon fibres which are woven in a two or three dimensional pattern. The fibres are then impregnated with a polymeric resin. After the component has been shaped and cured the matrix is pyrolysed by heating in an inert atmosphere. This converts the matrix to carbon chain molecules which are densified by further heat treatments. The resulting composite consists of the original carbon fibres in a carbon matrix.

Carbon-carbon composites have low density, high strength and high modulus. These properties are retained to temperatures above 2000ÂºC. Creep resistance and toughness are also high, and the high thermal conductivity and low thermal expansion coefficient provide thermal shock resistance. The woven structure of this composite can be seen in the low magnification micrograph. At high magnification, the fibres can be resolved. The fibres are continuous, but appear to be discontinuous as they are not parallel to the section plane of the sample.",Dr J Marrow,"Department of Materials Science, University of Manchester and UMIST",https://www.doitpoms.ac.uk/miclib/micrographs/large/000670.gif,./miclib_output/images/000670.jpg,https://www.doitpoms.ac.uk/miclib/micrograph_record.php?id=670
671,Carbon-carbon composite,"carbon-carbon composite, composite material , polymeric resin, pyrolysis , toughness , woven continuous carbon fibres",Composite,CCcomposite,Not specified,,,"Woven, continuous carbon fibres, impregnated with a polymeric resin. Composite is then shaped, cured, and matrix is pyrolised by heat in an inert atmosphere","Typical applications include braking materials in aircraft and high performance cars, ablative shields for aerospace vehicles such as the nose cap and wing leading edges of the Space Shuttle orbiter and hot-pressing moulds. A SiC coating is used to protect the composite from high temperature oxidation.",,Reflected light microscopy,200 μm,"Carbon-carbon composites are manufactured from continuous carbon fibres which are woven in a two or three dimensional pattern. The fibres are then impregnated with a polymeric resin. After the component has been shaped and cured the matrix is pyrolysed by heating in an inert atmosphere. This converts the matrix to carbon chain molecules which are densified by further heat treatments. The resulting composite consists of the original carbon fibres in a carbon matrix.
