Repository: Subham2507/mic_hackathon

# Microscopy Image Analysis with CLIP & Vision-Language Models

A hackathon project for automated microscopy technique classification and material categorization using CLIP embeddings and Vision-Language Models (VLMs).

## 🔬 Project Overview

This project implements zero-shot and few-shot learning approaches to: 
- **Classify microscopy techniques** (SEM, TEM, AFM, Optical/Reflected Light Microscopy)
- **Categorize material types** (Metal/Alloy, Ceramic, Polymer, Composite, Fracture)
- **Perform semantic search** on microscopy images using natural language queries
- **Visualize embedding spaces** using UMAP dimensionality reduction

File: micrographs_metadata.csv (part 15 of 19)
micrograph_no,brief_description,keywords,categories,system,composition,standard_codes,reaction,processing,applications,sample_preparation,technique,length_bar,further_information,contributor,organisation,image_url,image_local_path,page_url
Carbon-carbon composites have low density, high strength and high modulus. These properties are retained to temperatures above 2000ÂºC. Creep resistance and toughness are also high, and the high thermal conductivity and low thermal expansion coefficient provide thermal shock resistance. The woven structure of this composite can be seen in the low magnification micrograph. At high magnification, the fibres can be resolved. The fibres are continuous, but appear to be discontinuous as they are not parallel to the section plane of the sample.",Dr J Marrow,"Department of Materials Science, University of Manchester and UMIST",https://www.doitpoms.ac.uk/miclib/micrographs/large/000671.gif,./miclib_output/images/000671.jpg,https://www.doitpoms.ac.uk/miclib/micrograph_record.php?id=671
672,Carbon-carbon composite,"carbon-carbon composite, composite material , polymeric resin, pyrolysis , toughness , woven continuous carbon fibres",Composite,CCcomposite,Not specified,,,"Woven, continuous carbon fibres, impregnated with a polymeric resin. Composite is then shaped, cured, and matrix is pyrolised by heat in an inert atmosphere","Typical applications include braking materials in aircraft and high performance cars, ablative shields for aerospace vehicles such as the nose cap and wing leading edges of the Space Shuttle orbiter and hot-pressing moulds. A SiC coating is used to protect the composite from high temperature oxidation.",,Reflected light microscopy,100 μm,"Carbon-carbon composites are manufactured from continuous carbon fibres which are woven in a two or three dimensional pattern. The fibres are then impregnated with a polymeric resin. After the component has been shaped and cured the matrix is pyrolysed by heating in an inert atmosphere. This converts the matrix to carbon chain molecules which are densified by further heat treatments. The resulting composite consists of the original carbon fibres in a carbon matrix.

Carbon-carbon composites have low density, high strength and high modulus. These properties are retained to temperatures above 2000ÂºC. Creep resistance and toughness are also high, and the high thermal conductivity and low thermal expansion coefficient provide thermal shock resistance. The woven structure of this composite can be seen in the low magnification micrograph. At high magnification, the fibres can be resolved. The fibres are continuous, but appear to be discontinuous as they are not parallel to the section plane of the sample.",Dr J Marrow,"Department of Materials Science, University of Manchester and UMIST",https://www.doitpoms.ac.uk/miclib/micrographs/large/000672.gif,./miclib_output/images/000672.jpg,https://www.doitpoms.ac.uk/miclib/micrograph_record.php?id=672
673,Carbon-carbon composite,"carbon-carbon composite, composite material , polymeric resin, pyrolysis , toughness , woven continuous carbon fibres",Composite,CCcomposite,Not specified,,,"Woven, continuous carbon fibres, impregnated with a polymeric resin. Composite is then shaped, cured, and matrix is pyrolised by heat in an inert atmosphere","Typical applications include braking materials in aircraft and high performance cars, ablative shields for aerospace vehicles such as the nose cap and wing leading edges of the Space Shuttle orbiter and hot-pressing moulds. A SiC coating is used to protect the composite from high temperature oxidation.",,Reflected light microscopy,50 μm,"Carbon-carbon composites are manufactured from continuous carbon fibres which are woven in a two or three dimensional pattern. The fibres are then impregnated with a polymeric resin. After the component has been shaped and cured the matrix is pyrolysed by heating in an inert atmosphere. This converts the matrix to carbon chain molecules which are densified by further heat treatments. The resulting composite consists of the original carbon fibres in a carbon matrix.

Carbon-carbon composites have low density, high strength and high modulus. These properties are retained to temperatures above 2000ÂºC. Creep resistance and toughness are also high, and the high thermal conductivity and low thermal expansion coefficient provide thermal shock resistance. The woven structure of this composite can be seen in the low magnification micrograph. At high magnification, the fibres can be resolved. The fibres are continuous, but appear to be discontinuous as they are not parallel to the section plane of the sample.",Dr J Marrow,"Department of Materials Science, University of Manchester and UMIST",https://www.doitpoms.ac.uk/miclib/micrographs/large/000673.gif,./miclib_output/images/000673.jpg,https://www.doitpoms.ac.uk/miclib/micrograph_record.php?id=673
674,Carbon-carbon composite,"carbon-carbon composite, composite material , polymeric resin, pyrolysis , toughness , woven continuous carbon fibres",Composite,CCcomposite,Not specified,,,"Woven, continuous carbon fibres, impregnated with a polymeric resin. Composite is then shaped, cured, and matrix is pyrolised by heat in an inert atmosphere","Typical applications include braking materials in aircraft and high performance cars, ablative shields for aerospace vehicles such as the nose cap and wing leading edges of the Space Shuttle orbiter and hot-pressing moulds. A SiC coating is used to protect the composite from high temperature oxidation.",,Reflected light microscopy,20 μm,"Carbon-carbon composites are manufactured from continuous carbon fibres which are woven in a two or three dimensional pattern. The fibres are then impregnated with a polymeric resin. After the component has been shaped and cured the matrix is pyrolysed by heating in an inert atmosphere. This converts the matrix to carbon chain molecules which are densified by further heat treatments. The resulting composite consists of the original carbon fibres in a carbon matrix.

Carbon-carbon composites have low density, high strength and high modulus. These properties are retained to temperatures above 2000ÂºC. Creep resistance and toughness are also high, and the high thermal conductivity and low thermal expansion coefficient provide thermal shock resistance. The woven structure of this composite can be seen in the low magnification micrograph. At high magnification, the fibres can be resolved. The fibres are continuous, but appear to be discontinuous as they are not parallel to the section plane of the sample.",Dr J Marrow,"Department of Materials Science, University of Manchester and UMIST",https://www.doitpoms.ac.uk/miclib/micrographs/large/000674.gif,./miclib_output/images/000674.jpg,https://www.doitpoms.ac.uk/miclib/micrograph_record.php?id=674
675,Magnesia-Chromite Clinker,"ceramic , chromite, clinker, magnesia, silicate, spinel",Ceramic,Magnesia chromite,"Magnesia 85, chromite 15 (wt%)",,,,,,Reflected light microscopy,400 μm,15% chromite - main phase magnesia with resolved spinel at boundary. Silicate phase at grain boundary (~ 1700ÂºC).,Dr J Marrow,"Department of Materials Science, University of Manchester and UMIST",https://www.doitpoms.ac.uk/miclib/micrographs/large/000675.gif,./miclib_output/images/000675.jpg,https://www.doitpoms.ac.uk/miclib/micrograph_record.php?id=675
676,Magnesia-Chromite Clinker,"ceramic , chromite, clinker, magnesia, silicate, spinel",Ceramic,Magnesia chromite,"Magnesia 85, chromite 15 (wt%)",,,,,,Reflected light microscopy,200 μm,15% chromite - main phase magnesia with resolved spinel at boundary. Silicate phase at grain boundary (~ 1700ÂºC).,Dr J Marrow,"Department of Materials Science, University of Manchester and UMIST",https://www.doitpoms.ac.uk/miclib/micrographs/large/000676.gif,./miclib_output/images/000676.jpg,https://www.doitpoms.ac.uk/miclib/micrograph_record.php?id=676
677,Magnesia-Chromite Clinker,"ceramic , chromite, clinker, magnesia, silicate, spinel",Ceramic,Magnesia chromite,"Magnesia 85, chromite 15 (wt%)",,,,,,Reflected light microscopy,100 μm,15% chromite - main phase magnesia with resolved spinel at boundary. Silicate phase at grain boundary (~ 1700ÂºC).,Dr J Marrow,"Department of Materials Science, University of Manchester and UMIST",https://www.doitpoms.ac.uk/miclib/micrographs/large/000677.gif,./miclib_output/images/000677.jpg,https://www.doitpoms.ac.uk/miclib/micrograph_record.php?id=677
678,Magnesia-Chromite Clinker,"ceramic , chromite, clinker, magnesia, silicate, spinel",Ceramic,Magnesia chromite,"Magnesia 85, chromite 15 (wt%)",,,,,,Reflected light microscopy,50 μm,15% chromite - main phase magnesia with resolved spinel at boundary. Silicate phase at grain boundary (~ 1700ÂºC).,Dr J Marrow,"Department of Materials Science, University of Manchester and UMIST",https://www.doitpoms.ac.uk/miclib/micrographs/large/000678.gif,./miclib_output/images/000678.jpg,https://www.doitpoms.ac.uk/miclib/micrograph_record.php?id=678
679,BaO-Nd2O3-4TiO2,"ceramic , dielectric",Ceramic,BaO-Nd2O3-4TiO2,Not specified,,,,,Conc. HF,Reflected light microscopy,400 μm,,Dr J Marrow,"Department of Materials Science, University of Manchester and UMIST",https://www.doitpoms.ac.uk/miclib/micrographs/large/000679.gif,./miclib_output/images/000679.jpg,https://www.doitpoms.ac.uk/miclib/micrograph_record.php?id=679
680,BaO-Nd2O3-4TiO2,"ceramic , dielectric",Ceramic,BaO-Nd2O3-4TiO2,Not specified,,,,,Conc. HF,Reflected light microscopy,200 μm,,Dr J Marrow,"Department of Materials Science, University of Manchester and UMIST",https://www.doitpoms.ac.uk/miclib/micrographs/large/000680.gif,./miclib_output/images/000680.jpg,https://www.doitpoms.ac.uk/miclib/micrograph_record.php?id=680
681,BaO-Nd2O3-4TiO2,"ceramic , dielectric",Ceramic,BaO-Nd2O3-4TiO2,Not specified,,,,,Conc. HF,Reflected light microscopy,100 μm,,Dr J Marrow,"Department of Materials Science, University of Manchester and UMIST",https://www.doitpoms.ac.uk/miclib/micrographs/large/000681.gif,./miclib_output/images/000681.jpg,https://www.doitpoms.ac.uk/miclib/micrograph_record.php?id=681
682,BaO-Nd2O3-4TiO2,"ceramic , dielectric",Ceramic,BaO-Nd2O3-4TiO2,Not specified,,,,,Conc. HF,Reflected light microscopy,50 μm,,Dr J Marrow,"Department of Materials Science, University of Manchester and UMIST",https://www.doitpoms.ac.uk/miclib/micrographs/large/000682.gif,./miclib_output/images/000682.jpg,https://www.doitpoms.ac.uk/miclib/micrograph_record.php?id=682
683,,,,,,,,,,,,,,,,,,https://www.doitpoms.ac.uk/miclib/micrograph_record.php?id=683
684,,,,,,,,,,,,,,,,,,https://www.doitpoms.ac.uk/miclib/micrograph_record.php?id=684
685,,,,,,,,,,,,,,,,,,https://www.doitpoms.ac.uk/miclib/micrograph_record.php?id=685
686,,,,,,,,,,,,,,,,,,https://www.doitpoms.ac.uk/miclib/micrograph_record.php?id=686
687,,,,,,,,,,,,,,,,,,https://www.doitpoms.ac.uk/miclib/micrograph_record.php?id=687
688,,,,,,,,,,,,,,,,,,https://www.doitpoms.ac.uk/miclib/micrograph_record.php?id=688
689,,,,,,,,,,,,,,,,,,https://www.doitpoms.ac.uk/miclib/micrograph_record.php?id=689
690,,,,,,,,,,,,,,,,,,https://www.doitpoms.ac.uk/miclib/micrograph_record.php?id=690
691,Silicon carbide,"ceramic , silicon carbide",Ceramic,SiC,Not specified,,,,,Etched in K<sub>3</sub>Fe(CN)<sub>6</sub> + NaOH + H<sub>2</sub>O (boiled to dryness).,Reflected light microscopy,100 μm,,Dr J Marrow,"Department of Materials Science, University of Manchester and UMIST",https://www.doitpoms.ac.uk/miclib/micrographs/large/000691.gif,./miclib_output/images/000691.jpg,https://www.doitpoms.ac.uk/miclib/micrograph_record.php?id=691
692,Silicon carbide,"ceramic , silicon carbide",Ceramic,SiC,Not specified,,,,,Etched in K<sub>3</sub>Fe(CN)<sub>6</sub> + NaOH + H<sub>2</sub>O (boiled to dryness).,Reflected light microscopy,50 μm,,Dr J Marrow,"Department of Materials Science, University of Manchester and UMIST",https://www.doitpoms.ac.uk/miclib/micrographs/large/000692.gif,./miclib_output/images/000692.jpg,https://www.doitpoms.ac.uk/miclib/micrograph_record.php?id=692
693,"ZTS, dielectric ceramic","ceramic , dielectric ceramic, ZTS",Ceramic,ZTS,Not specified,,,,,Fully etched with concentrated H<sub>2</sub>SO<sub>4</sub>,Reflected light microscopy,400 μm,,Dr J Marrow,"Department of Materials Science, University of Manchester and UMIST",https://www.doitpoms.ac.uk/miclib/micrographs/large/000693.gif,./miclib_output/images/000693.jpg,https://www.doitpoms.ac.uk/miclib/micrograph_record.php?id=693
694,"ZTS, dielectric ceramic","ceramic , dielectric ceramic, ZTS",Ceramic,ZTS,Not specified,,,,,Fully etched with concentrated H<sub>2</sub>SO<sub>5</sub>,Reflected light microscopy,200 μm,,Dr J Marrow,"Department of Materials Science, University of Manchester and UMIST",https://www.doitpoms.ac.uk/miclib/micrographs/large/000694.gif,./miclib_output/images/000694.jpg,https://www.doitpoms.ac.uk/miclib/micrograph_record.php?id=694
695,Cu-4.5 wt% P,"alloy , bronze , copper, coring , dendrite , hypoeutectic , metal, phosphorus",Metal or alloy,Cu-P,"Cu 95.5, P 4.5 (wt%)",,,,This alloy has no practical applications,Etch in ferric chloride,Reflected light microscopy,400 μm,"This is an example of a hypoeutectic alloy. On slow cooling the liquid first solidified at approximately 940ÂºC as copper rich dendrites. The composition of the remaining liquid became increasingly rich in phosphorus until it solidified as a eutectic (8.38 wt% P) at the eutectic temperature of 714ÂºC. Note that the dendrites are cored - the different contrast after etching indicated that the composition varies with position in the dendrites. This is caused by non-equilibrium solidification. The cooling rate was too rapid for equilibrium to be maintained between the solid and the liquid phases.

This alloy has no practical applications. Phosphor bronzes usually contain 5 wt% Sn for solid solution strengthening with 0.2 wt% P for interstitial solution strengthening. They have high strength and corrosion resistance and are usually used for springs.",Dr J Marrow,"Department of Materials Science, University of Manchester and UMIST",https://www.doitpoms.ac.uk/miclib/micrographs/large/000695.gif,./miclib_output/images/000695.jpg,https://www.doitpoms.ac.uk/miclib/micrograph_record.php?id=695
696,Cu-4.5 wt% P,"alloy , bronze , copper, coring , dendrite , hypoeutectic , metal, phosphorus",Metal or alloy,Cu-P,"Cu 95.5, P 4.5 (wt%)",,,,This alloy has no practical applications,Etch in ferric chloride,Reflected light microscopy,200 μm,"This is an example of a hypoeutectic alloy. On slow cooling the liquid first solidified at approximately 940ÂºC as copper rich dendrites. The composition of the remaining liquid became increasingly rich in phosphorus until it solidified as a eutectic (8.38 wt% P) at the eutectic temperature of 714ÂºC. Note that the dendrites are cored - the different contrast after etching indicated that the composition varies with position in the dendrites. This is caused by non-equilibrium solidification. The cooling rate was too rapid for equilibrium to be maintained between the solid and the liquid phases.

This alloy has no practical applications. Phosphor bronzes usually contain 5 wt% Sn for solid solution strengthening with 0.2 wt% P for interstitial solution strengthening. They have high strength and corrosion resistance and are usually used for springs.",Dr J Marrow,"Department of Materials Science, University of Manchester and UMIST",https://www.doitpoms.ac.uk/miclib/micrographs/large/000696.gif,./miclib_output/images/000696.jpg,https://www.doitpoms.ac.uk/miclib/micrograph_record.php?id=696
697,Cu-4.5 wt% P,"alloy , bronze , copper, coring , dendrite , hypoeutectic , metal, phosphorus",Metal or alloy,Cu-P,"Cu 95.5, P 4.5 (wt%)",,,,This alloy has no practical applications,Etch in ferric chloride,Reflected light microscopy,100 μm,"This is an example of a hypoeutectic alloy. On slow cooling the liquid first solidified at approximately 940ÂºC as copper rich dendrites. The composition of the remaining liquid became increasingly rich in phosphorus until it solidified as a eutectic (8.38 wt% P) at the eutectic temperature of 714ÂºC. Note that the dendrites are cored - the different contrast after etching indicated that the composition varies with position in the dendrites. This is caused by non-equilibrium solidification. The cooling rate was too rapid for equilibrium to be maintained between the solid and the liquid phases.

This alloy has no practical applications. Phosphor bronzes usually contain 5 wt% Sn for solid solution strengthening with 0.2 wt% P for interstitial solution strengthening. They have high strength and corrosion resistance and are usually used for springs.",Dr J Marrow,"Department of Materials Science, University of Manchester and UMIST",https://www.doitpoms.ac.uk/miclib/micrographs/large/000697.gif,./miclib_output/images/000697.jpg,https://www.doitpoms.ac.uk/miclib/micrograph_record.php?id=697
698,Cu-4.5 wt% P,"alloy , bronze , copper, coring , dendrite , hypoeutectic , metal, phosphorus",Metal or alloy,Cu-P,"Cu 95.5, P 4.5 (wt%)",,,,This alloy has no practical applications,Etch in ferric chloride,Reflected light microscopy,50 μm,"This is an example of a hypoeutectic alloy. On slow cooling the liquid first solidified at approximately 940ÂºC as copper rich dendrites. The composition of the remaining liquid became increasingly rich in phosphorus until it solidified as a eutectic (8.38 wt% P) at the eutectic temperature of 714ÂºC. Note that the dendrites are cored - the different contrast after etching indicated that the composition varies with position in the dendrites. This is caused by non-equilibrium solidification. The cooling rate was too rapid for equilibrium to be maintained between the solid and the liquid phases.

This alloy has no practical applications. Phosphor bronzes usually contain 5 wt% Sn for solid solution strengthening with 0.2 wt% P for interstitial solution strengthening. They have high strength and corrosion resistance and are usually used for springs.",Dr J Marrow,"Department of Materials Science, University of Manchester and UMIST",https://www.doitpoms.ac.uk/miclib/micrographs/large/000698.gif,./miclib_output/images/000698.jpg,https://www.doitpoms.ac.uk/miclib/micrograph_record.php?id=698
699,Cu-4.5 wt% P,"alloy , bronze , copper, coring , dendrite , hypoeutectic , metal, phosphorus",Metal or alloy,Cu-P,"Cu 95.5, P 4.5 (wt%)",,,,This alloy has no practical applications,Etch in ferric chloride,Reflected light microscopy,20 μm,"This is an example of a hypoeutectic alloy. On slow cooling the liquid first solidified at approximately 940ÂºC as copper rich dendrites. The composition of the remaining liquid became increasingly rich in phosphorus until it solidified as a eutectic (8.38 wt% P) at the eutectic temperature of 714ÂºC. Note that the dendrites are cored - the different contrast after etching indicated that the composition varies with position in the dendrites. This is caused by non-equilibrium solidification. The cooling rate was too rapid for equilibrium to be maintained between the solid and the liquid phases.

This alloy has no practical applications. Phosphor bronzes usually contain 5 wt% Sn for solid solution strengthening with 0.2 wt% P for interstitial solution strengthening. They have high strength and corrosion resistance and are usually used for springs.",Dr J Marrow,"Department of Materials Science, University of Manchester and UMIST",https://www.doitpoms.ac.uk/miclib/micrographs/large/000699.gif,./miclib_output/images/000699.jpg,https://www.doitpoms.ac.uk/miclib/micrograph_record.php?id=699
700,Cu-10.5 wt% P,"alloy , bronze , copper, copper phosphide, dendrite , hypoeutectic , metal, phosphorus , porosity",Metal or alloy,Cu-P,"Cu 89.5, P 10.5 (wt%)",,,,,,Reflected light microscopy,400 μm,"This is an example of a hypereutectic alloy. On slow cooling the liquid first solidified as copper phosphide dendrites at approximately 850ÂºC. The remaining liquid solidified as a eutectic at 714ÂºC. The copper phosphide is brittle and has cracked due to shrinkage stresses. Note that because of its narrow composition range, there is no coring in the dendrites. This sample also contains some porosity.",Dr J Marrow,"Department of Materials Science, University of Manchester and UMIST",https://www.doitpoms.ac.uk/miclib/micrographs/large/000700.gif,./miclib_output/images/000700.jpg,https://www.doitpoms.ac.uk/miclib/micrograph_record.php?id=700
701,Cu-10.5 wt% P,"alloy , bronze , copper, copper phosphide, dendrite , hypoeutectic , metal, phosphorus , porosity",Metal or alloy,Cu-P,"Cu 89.5, P 10.5 (wt%)",,,,,,Reflected light microscopy,200 μm,"This is an example of a hypereutectic alloy. On slow cooling the liquid first solidified as copper phosphide dendrites at approximately 850ÂºC. The remaining liquid solidified as a eutectic at 714ÂºC. The copper phosphide is brittle and has cracked due to shrinkage stresses. Note that because of its narrow composition range, there is no coring in the dendrites. This sample also contains some porosity.",Dr J Marrow,"Department of Materials Science, University of Manchester and UMIST",https://www.doitpoms.ac.uk/miclib/micrographs/large/000701.gif,./miclib_output/images/000701.jpg,https://www.doitpoms.ac.uk/miclib/micrograph_record.php?id=701
702,Cu-10.5 wt% P,"alloy , bronze , copper, copper phosphide, dendrite , hypoeutectic , metal, phosphorus , porosity",Metal or alloy,Cu-P,"Cu 89.5, P 10.5 (wt%)",,,,,,Reflected light microscopy,100 μm,"This is an example of a hypereutectic alloy. On slow cooling the liquid first solidified as copper phosphide dendrites at approximately 850ÂºC. The remaining liquid solidified as a eutectic at 714ÂºC. The copper phosphide is brittle and has cracked due to shrinkage stresses. Note that because of its narrow composition range, there is no coring in the dendrites. This sample also contains some porosity.",Dr J Marrow,"Department of Materials Science, University of Manchester and UMIST",https://www.doitpoms.ac.uk/miclib/micrographs/large/000702.gif,./miclib_output/images/000702.jpg,https://www.doitpoms.ac.uk/miclib/micrograph_record.php?id=702
703,Cu-10.5 wt% P,"alloy , bronze , copper, copper phosphide, dendrite , hypoeutectic , metal, phosphorus , porosity",Metal or alloy,Cu-P,"Cu 89.5, P 10.5 (wt%)",,,,,,Reflected light microscopy,50 μm,"This is an example of a hypereutectic alloy. On slow cooling the liquid first solidified as copper phosphide dendrites at approximately 850ÂºC. The remaining liquid solidified as a eutectic at 714ÂºC. The copper phosphide is brittle and has cracked due to shrinkage stresses. Note that because of its narrow composition range, there is no coring in the dendrites. This sample also contains some porosity.",Dr J Marrow,"Department of Materials Science, University of Manchester and UMIST",https://www.doitpoms.ac.uk/miclib/micrographs/large/000703.gif,./miclib_output/images/000703.jpg,https://www.doitpoms.ac.uk/miclib/micrograph_record.php?id=703
704,Cu-10.5 wt% P,"alloy , bronze , copper, copper phosphide, dendrite , hypoeutectic , metal, phosphorus , porosity",Metal or alloy,Cu-P,"Cu 89.5, P 10.5 (wt%)",,,,,,Reflected light microscopy,20 μm,"This is an example of a hypereutectic alloy. On slow cooling the liquid first solidified as copper phosphide dendrites at approximately 850ÂºC. The remaining liquid solidified as a eutectic at 714ÂºC. The copper phosphide is brittle and has cracked due to shrinkage stresses. Note that because of its narrow composition range, there is no coring in the dendrites. This sample also contains some porosity.",Dr J Marrow,"Department of Materials Science, University of Manchester and UMIST",https://www.doitpoms.ac.uk/miclib/micrographs/large/000704.gif,./miclib_output/images/000704.jpg,https://www.doitpoms.ac.uk/miclib/micrograph_record.php?id=704
705,Cu-? wt% P,"alloy , copper, dendrite , metal, phosphorus",Metal or alloy,Cu-P,Not specified,,,,,,Reflected light microscopy,400 μm,,Dr J Marrow,"Department of Materials Science, University of Manchester and UMIST",https://www.doitpoms.ac.uk/miclib/micrographs/large/000705.gif,./miclib_output/images/000705.jpg,https://www.doitpoms.ac.uk/miclib/micrograph_record.php?id=705
706,Cu-? wt% P,"alloy , copper, dendrite , metal, phosphorus",Metal or alloy,Cu-P,Not specified,,,,,,Reflected light microscopy,200 μm,,Dr J Marrow,"Department of Materials Science, University of Manchester and UMIST",https://www.doitpoms.ac.uk/miclib/micrographs/large/000706.gif,./miclib_output/images/000706.jpg,https://www.doitpoms.ac.uk/miclib/micrograph_record.php?id=706
707,Cu-? wt% P,"alloy , copper, dendrite , metal, phosphorus",Metal or alloy,Cu-P,Not specified,,,,,,Reflected light microscopy,100 μm,,Dr J Marrow,"Department of Materials Science, University of Manchester and UMIST",https://www.doitpoms.ac.uk/miclib/micrographs/large/000707.gif,./miclib_output/images/000707.jpg,https://www.doitpoms.ac.uk/miclib/micrograph_record.php?id=707
708,Cu-? wt% P,"alloy , copper, dendrite , metal, phosphorus",Metal or alloy,Cu-P,Not specified,,,,,,Reflected light microscopy,50 μm,,Dr J Marrow,"Department of Materials Science, University of Manchester and UMIST",https://www.doitpoms.ac.uk/miclib/micrographs/large/000708.gif,./miclib_output/images/000708.jpg,https://www.doitpoms.ac.uk/miclib/micrograph_record.php?id=708
709,Cu-? wt% P,"alloy , copper, dendrite , metal, phosphorus",Metal or alloy,Cu-P,Not specified,,,,,,Reflected light microscopy,20 μm,,Dr J Marrow,"Department of Materials Science, University of Manchester and UMIST",https://www.doitpoms.ac.uk/miclib/micrographs/large/000709.gif,./miclib_output/images/000709.jpg,https://www.doitpoms.ac.uk/miclib/micrograph_record.php?id=709
710,Wrought-grade aluminium alloy (Al-Mg-Fe-Si containing < 1wt.% of each solute); refined with TiB2 particles. Deformation of grain structure is due to cutting of sample with scissors.,"alloy , aluminium , anodising , deformation, equiaxed , iron, magnesium, metal, silicon",Metal or alloy,Al-Mg-Fe-Si,Not specified,,,Deformed by cutting with scissors.,,Electrolytically etched using Barker's reagent.,Cross-polarised light microscopy,400 μm,"This micrograph illustrates the effect of deformation on a previously equiaxed structure. Strain causes the elongation of grains and the subsequent anodising produces 'mottled' grain colours; the oxide layer is not of constant orientation or thickness across a grain.

The Barker's etch and applied electrical field produce a thick oxide layer on the grains of aluminium (anodising). When viewed in cross-polarised light, interference in the oxide layer produces colours which depend on grain orientation and oxide thickness; hence the grain structure is imaged.",T Quested,"Department of Materials Science and Metallurgy, University of Cambridge",https://www.doitpoms.ac.uk/miclib/micrographs/large/000710.jpg,./miclib_output/images/000710.jpg,https://www.doitpoms.ac.uk/miclib/micrograph_record.php?id=710
711,As-cast wrought-grade aluminium alloy (Al-Mg-Fe-Si containing < 1wt.% of each solute). No addition of grain refinement particles (e.g. TiB2).,"alloy , aluminium , anodising , dendrite , equiaxed , iron, magnesium, metal, silicon",Metal or alloy,Al-Mg-Fe-Si,Not specified,,,As-cast,,Electrolytically etched using Barker's reagent.,Cross-polarised light microscopy,1 mm,"This micrograph illustrates one of the possible growth morphologies that a solidifying metal can adopt (c.f. micrograph 712). The dendritic structure is the result of instabilities in the solid-liquid interface during growth due to the rejection of solute into the liquid phase. Dendritic grains are more prevalent in alloys of high solute content and larger grain sizes.

The Barker's etch and applied electrical field produce a thick oxide layer on the grains of aluminium (anodising). When viewed in cross-polarised light, interference in the oxide layer produces colours which depend on grain orientation and oxide thickness; hence the grain structure is imaged.",T Quested,"Department of Materials Science and Metallurgy, University of Cambridge",https://www.doitpoms.ac.uk/miclib/micrographs/large/000711.jpg,./miclib_output/images/000711.jpg,https://www.doitpoms.ac.uk/miclib/micrograph_record.php?id=711
712,"As-cast wrought-grade aluminium alloy (Al-Mg-Fe-Si containing < 1wt.% of each solute). Addition of TiB2 particles facilitates the formation of a fine, equiaxed grain structure (grain refinement).","alloy , aluminium , anodising , dendrite , equiaxed , iron, magnesium, metal, silicon",Metal or alloy,Al-Mg-Fe-Si,Not specified,,,As-cast,,Electrolytically etched using Barker's reagent.,Cross-polarised light microscopy,400 μm,"This micrograph illustrates one of the possible growth morphologies that a solidifying metal can adopt (c.f. micrograph 711). The grains in this structure exhibit no dendritic branching, i.e. the solid-liquid interfaces of the growing grains are smooth. When a solid grain is growing from the liquid phase, it will initially exhibit a smooth interface; such an interface can become unstable as the grain becomes larger due to rejection of solute into the liquid phase. Hence, smooth grain boundaries are associated with fine grain structures and low solute contents.

The Barker's etch and applied electrical field produce a thick oxide layer on the grains of aluminium (anodising). When viewed in cross-polarised light, interference in the oxide layer produces colours which depend on grain orientation; hence the grain structure is imaged.",T Quested,"Department of Materials Science and Metallurgy, University of Cambridge",https://www.doitpoms.ac.uk/miclib/micrographs/large/000712.jpg,./miclib_output/images/000712.jpg,https://www.doitpoms.ac.uk/miclib/micrograph_record.php?id=712
713,IN718 nickel-based superalloy held for 1 minute at 850°C,"alloy , metal, nickel, nickel-based superalloy, niobium, precipitation",Metal or alloy,Ni-X,"Ni 53, Fe 19, Cr 18, Nb 5 (wt% approx) + small amounts of Ti, Mo, Co, Al",,,Held for 1 minute at 850°C.,High temperature turbines.,"Grind on 240 grit SiC paper followed by polish on 9<span class=""symbol"">m</span>m, 6<span class=""symbol"">m</span>m, 1<span class=""symbol"">m</span>m, and OPS.","Reflected light microscopy, cross-polarised, with Nomarski filter",20 μm,"IN718 is a nickel-based superalloy composed of approximately 53 wt% Ni, 19 wt% Fe, 18 wt% Cr, 5 wt% Nb, and small amounts of Ti, Mo, Co, and Al. The alloy has a number of distinct phases present in its microstructure. These are namely the matrix, g, and the precipitates, g', g'', and d.

The primary strengthening phase is g'' [1], the composition of which is Ni3Nb. It has a body-centred tetragonal structure, and forms semi-coherently as disc-shaped platelets within the g matrix, having three variants lying on the {100} planes. It is stable for over 10,000 hours at 600°C; however, above this temperature it decomposes to form g', Ni3Al (between 650°C and 850Â°C), and d, the same composition as g'' (between 750°C and 1000°C). It has been commented that, at large volume fractions and when it forms continuously along grain boundaries, d is detrimental to both strength and toughness [2].

The d phase that forms is more stable than the g'' phase, and has an orthorhombic structure. During cooling, d phase precipitates begin to form along the {111} planes in the matrix, nucleating at grain boundaries at approximately 1010°C.

The g' precipitates, of L12 structure, are seen within the g matrix when it has been depleted of niobium due to the formation of g'' and d.

The Time-Temperature-Transformation (TTT) diagram for IN718 shows that d precipitates at higher temperatures than the g'', and that over long periods of time both d and g' are more stable than g''.

The micrograph shows the microstructure after being held for 1 minute at 850°C, demonstrating that no precipitation has occurred.

References:

[1] J. W. Brooks and P. J. Bridges. Metallurgical Stability of Inconel Alloy 718. Superalloys '88, pages 33-42, 1988.
[2] B. Gleeson. High-Temperature Corrosion of Metallic Alloys and Coatings: Volume II. In M. Schütze, editor, Corrosion and Environmental Degradation, volume 19 of Materials Science and Technology, chapter 5, pages 173 - 228. Wiley, 2000.",R Guest,"Rolls-Royce University Technology Centre, Department of Materials Science and Metallurgy, University of Cambridge",https://www.doitpoms.ac.uk/miclib/micrographs/large/000713.jpg,./miclib_output/images/000713.jpg,https://www.doitpoms.ac.uk/miclib/micrograph_record.php?id=713
714,IN718 nickel-based superalloy held for 20 minutes at 850°C,"alloy , metal, nickel, nickel-based superalloy, niobium, precipitation",Metal or alloy,Ni-X,"Ni 53, Fe 19, Cr 18, Nb 5 (wt% approx) + small amounts of Ti, Mo, Co, Al",,,Held for 20 minutes at 850°C.,High temperature turbines.,"Grind on 240 grit SiC paper followed by polish on 9<span class=""symbol"">m</span>m, 6<span class=""symbol"">m</span>m, 1<span class=""symbol"">m</span>m, and OPS.","Reflected light microscopy, cross-polarised, with Nomarski filter",20 μm,"IN718 is a nickel-based superalloy composed of approximately 53 wt% Ni, 19 wt% Fe, 18 wt% Cr, 5 wt% Nb, and small amounts of Ti, Mo, Co, and Al. The alloy has a number of distinct phases present in its microstructure. These are namely the matrix, g, and the precipitates, g', g'', and d.

The primary strengthening phase is g'' [1], the composition of which is Ni3Nb. It has a body-centred tetragonal structure, and forms semi-coherently as disc-shaped platelets within the g matrix, having three variants lying on the {100} planes. It is stable for over 10,000 hours at 600°C; however, above this temperature it decomposes to form g', Ni3Al (between 650°C and 850°C), and d, the same composition as g'' (between 750°C and 1000°C). It has been commented that, at large volume fractions and when it forms continuously along grain boundaries, d is detrimental to both strength and toughness [2].

The d phase that forms is more stable than the g'' phase, and has an orthorhombic structure. During cooling, d phase precipitates begin to form along the {111} planes in the matrix, nucleating at grain boundaries at approximately 1010°C.

The g' precipitates, of L12 structure, are seen within the g matrix when it has been depleted of niobium due to the formation of g'' and d.

The Time-Temperature-Transformation (TTT) diagram for IN718 shows that d precipitates at higher temperatures than the g'', and that over long periods of time both d and g' are more stable than g''.

The micrograph shows the microstructure after being held for 20 minutes at 850°C, and it can be seen that small g'' precipitates have precipitated out within the matrix.

References:

[1] J. W. Brooks and P. J. Bridges. Metallurgical Stability of Inconel Alloy 718. Superalloys '88, pages 33-42, 1988.
[2] B. Gleeson. High-Temperature Corrosion of Metallic Alloys and Coatings: Volume II. In M. Schütze, editor, Corrosion and Environmental Degradation, volume 19 of Materials Science and Technology, chapter 5, pages 173 - 228. Wiley, 2000.",R Guest,"Rolls-Royce University Technology Centre, Department of Materials Science and Metallurgy, University of Cambridge",https://www.doitpoms.ac.uk/miclib/micrographs/large/000714.jpg,./miclib_output/images/000714.jpg,https://www.doitpoms.ac.uk/miclib/micrograph_record.php?id=714
715,IN718 nickel-based superalloy held for 1 hour at 850°C,"alloy , metal, nickel, nickel-based superalloy, niobium, precipitation",Metal or alloy,Ni-X,"Ni 53, Fe 19, Cr 18, Nb 5 (wt% approx) + small amounts of Ti, Mo, Co, Al",,,Held for 1 hour at 850°C.,High temperature turbines.,"Grind on 240 grit SiC paper followed by polish on 9<span class=""symbol"">m</span>m, 6<span class=""symbol"">m</span>m, 1<span class=""symbol"">m</span>m, and OPS.","Reflected light microscopy, cross-polarised, with Nomarski filter",25 μm,"IN718 is a nickel-based superalloy composed of approximately 53 wt% Ni, 19 wt% Fe, 18 wt% Cr, 5 wt% Nb, and small amounts of Ti, Mo, Co, and Al. The alloy has a number of distinct phases present in its microstructure. These are namely the matrix, g, and the precipitates, g', g'', and d.

The primary strengthening phase is g'' [1], the composition of which is Ni3Nb. It has a body-centred tetragonal structure, and forms semi-coherently as disc-shaped platelets within the g matrix, having three variants lying on the {100} planes. It is stable for over 10,000 hours at 600°C; however, above this temperature it decomposes to form g', Ni3Al (between 650°C and 850°C), and d, the same composition as g'' (between 750°C and 1000°C). It has been commented that, at large volume fractions and when it forms continuously along grain boundaries, d is detrimental to both strength and toughness [2].

The d phase that forms is more stable than the g'' phase, and has an orthorhombic structure. During cooling, d phase precipitates begin to form along the {111} planes in the matrix, nucleating at grain boundaries at approximately 1010°C.

The g' precipitates, of L12 structure, are seen within the g matrix when it has been depleted of niobium due to the formation of g'' and d.

The Time-Temperature-Transformation (TTT) diagram for IN718 shows that d precipitates at higher temperatures than the g'', and that over long periods of time both d and g' are more stable than g''.

The micrograph shows the microstructure after being held for 1 hour at 850°C, platelets of d are seen to have precipitated out at the grain boundaries.

References:

[1] J. W. Brooks and P. J. Bridges. Metallurgical Stability of Inconel Alloy 718. Superalloys '88, pages 33-42, 1988.
[2] B. Gleeson. High-Temperature Corrosion of Metallic Alloys and Coatings: Volume II. In M. Schütze, editor, Corrosion and Environmental Degradation, volume 19 of Materials Science and Technology, chapter 5, pages 173 - 228. Wiley, 2000.",R Guest,"Rolls-Royce University Technology Centre, Department of Materials Science and Metallurgy, University of Cambridge",https://www.doitpoms.ac.uk/miclib/micrographs/large/000715.jpg,./miclib_output/images/000715.jpg,https://www.doitpoms.ac.uk/miclib/micrograph_record.php?id=715
716,IN718 nickel-based superalloy held for 3 hours at 850°C,"alloy , metal, nickel, nickel-based superalloy, niobium, precipitation",Metal or alloy,Ni-X,"Ni 53, Fe 19, Cr 18, Nb 5 (wt% approx) + small amounts of Ti, Mo, Co, Al",,,Held for 3 hours at 850°C.,High temperature turbines.,"Grind on 240 grit SiC paper followed by polish on 9<span class=""symbol"">m</span>m, 6<span class=""symbol"">m</span>m, 1<span class=""symbol"">m</span>m, and OPS.","Reflected light microscopy, cross-polarised, with Nomarski filter",25 μm,"IN718 is a nickel-based superalloy composed of approximately 53 wt% Ni, 19 wt% Fe, 18 wt% Cr, 5 wt% Nb, and small amounts of Ti, Mo, Co, and Al. The alloy has a number of distinct phases present in its microstructure. These are namely the matrix, g, and the precipitates, g', g'', and d.

The primary strengthening phase is g'' [1], the composition of which is Ni3Nb. It has a body-centred tetragonal structure, and forms semi-coherently as disc-shaped platelets within the g matrix, having three variants lying on the {100} planes. It is stable for over 10,000 hours at 600°C; however, above this temperature it decomposes to form g', Ni3Al (between 650°C and 850Â°C), and d, the same composition as g'' (between 750°C and 1000°C). It has been commented that, at large volume fractions and when it forms continuously along grain boundaries, d is detrimental to both strength and toughness [2].

The d phase that forms is more stable than the g'' phase, and has an orthorhombic structure. During cooling, d phase precipitates begin to form along the {111} planes in the matrix, nucleating at grain boundaries at approximately 1010°C.

The g' precipitates, of L12 structure, are seen within the g matrix when it has been depleted of niobium due to the formation of g'' and d.
