Repository: Subham2507/mic_hackathon

# Microscopy Image Analysis with CLIP & Vision-Language Models

A hackathon project for automated microscopy technique classification and material categorization using CLIP embeddings and Vision-Language Models (VLMs).

## 🔬 Project Overview

This project implements zero-shot and few-shot learning approaches to: 
- **Classify microscopy techniques** (SEM, TEM, AFM, Optical/Reflected Light Microscopy)
- **Categorize material types** (Metal/Alloy, Ceramic, Polymer, Composite, Fracture)
- **Perform semantic search** on microscopy images using natural language queries
- **Visualize embedding spaces** using UMAP dimensionality reduction

File: micrographs_metadata.csv (part 16 of 19)
micrograph_no,brief_description,keywords,categories,system,composition,standard_codes,reaction,processing,applications,sample_preparation,technique,length_bar,further_information,contributor,organisation,image_url,image_local_path,page_url
The Time-Temperature-Transformation (TTT) diagram for IN718 shows that d precipitates at higher temperatures than the g'', and that over long periods of time both d and g' are more stable than g''.

The micrograph shows the microstructure after being held for 3 hours at 850°C, the volume fraction of d is greater than when held for shorter periods of time.

References:

[1] J. W. Brooks and P. J. Bridges. Metallurgical Stability of Inconel Alloy 718. Superalloys '88, pages 33 - 42, 1988.
[2] B. Gleeson. High-Temperature Corrosion of Metallic Alloys and Coatings: Volume II. In M. Schütze, editor, Corrosion and Environmental Degradation, volume 19 of Materials Science and Technology, chapter 5, pages 173 - 228. Wiley, 2000.",R Guest,"Rolls-Royce University Technology Centre, Department of Materials Science and Metallurgy, University of Cambridge",https://www.doitpoms.ac.uk/miclib/micrographs/large/000716.jpg,./miclib_output/images/000716.jpg,https://www.doitpoms.ac.uk/miclib/micrograph_record.php?id=716
717,IN718 nickel-based superalloy held for 6 hours at 850°C,"alloy , metal, nickel, nickel-based superalloy, niobium, precipitation",Metal or alloy,Ni-X,"Ni 53, Fe 19, Cr 18, Nb 5 (wt% approx) + small amounts of Ti, Mo, Co, Al",,,Held for 6 hours at 850°C.,High temperature turbines.,"Grind on 240 grit SiC paper followed by polish on 9<span class=""symbol"">m</span>m, 6<span class=""symbol"">m</span>m, 1<span class=""symbol"">m</span>m, and OPS.","Reflected light microscopy, cross-polarised, with Nomarski filter",25 μm,"IN718 is a nickel-based superalloy composed of approximately 53 wt% Ni, 19 wt% Fe, 18 wt% Cr, 5 wt% Nb, and small amounts of Ti, Mo, Co, and Al. The alloy has a number of distinct phases present in its microstructure. These are namely the matrix, g, and the precipitates, g', g'', and d.

The primary strengthening phase is g'' [1], the composition of which is Ni3Nb. It has a body-centred tetragonal structure, and forms semi-coherently as disc-shaped platelets within the g matrix, having three variants lying on the {100} planes. It is stable for over 10,000 hours at 600°C; however, above this temperature it decomposes to form g', Ni3Al (between 650°C and 850°C), and d, the same composition as g'' (between 750°C and 1000°C). It has been commented that, at large volume fractions and when it forms continuously along grain boundaries, d is detrimental to both strength and toughness [2].

The d phase that forms is more stable than the g'' phase, and has an orthorhombic structure. During cooling, d phase precipitates begin to form along the {111} planes in the matrix, nucleating at grain boundaries at approximately 1010°C.

The g' precipitates, of L12 structure, are seen within the g matrix when it has been depleted of niobium due to the formation of g'' and d.

The Time-Temperature-Transformation (TTT) diagram for IN718 shows that d precipitates at higher temperatures than the g'', and that over long periods of time both d and g' are more stable than g''.

The micrograph shows the microstructure after being held for 6 hours at 850°C, the volume fraction of d is greater than when held for shorter periods of time.

References:

[1] J. W. Brooks and P. J. Bridges. Metallurgical Stability of Inconel Alloy 718. Superalloys '88, pages 33 - 42, 1988.
[2] B. Gleeson. High-Temperature Corrosion of Metallic Alloys and Coatings: Volume II. In M. Schütze, editor, Corrosion and Environmental Degradation, volume 19 of Materials Science and Technology, chapter 5, pages 173 - 228. Wiley, 2000.",R Guest,"Rolls-Royce University Technology Centre, Department of Materials Science and Metallurgy, University of Cambridge",https://www.doitpoms.ac.uk/miclib/micrographs/large/000717.jpg,./miclib_output/images/000717.jpg,https://www.doitpoms.ac.uk/miclib/micrograph_record.php?id=717
718,IN718 nickel-based superalloy held for 24 hours at 850°C,"alloy , metal, nickel, nickel-based superalloy, niobium, precipitation",Metal or alloy,Ni-X,"Ni 53, Fe 19, Cr 18, Nb 5 (wt% approx) + small amounts of Ti, Mo, Co, Al",,,Held for 24 hours at 850°C.,High temperature turbines.,"Grind on 240 grit SiC paper followed by polish on 9<span class=""symbol"">m</span>m, 6<span class=""symbol"">m</span>m, 1<span class=""symbol"">m</span>m, and OPS.","Reflected light microscopy, cross-polarised, with Nomarski filter",25 μm,"IN718 is a nickel-based superalloy composed of approximately 53 wt% Ni, 19 wt% Fe, 18 wt% Cr, 5 wt% Nb, and small amounts of Ti, Mo, Co, and Al. The alloy has a number of distinct phases present in its microstructure. These are namely the matrix, g, and the precipitates, g', g'', and d.

The primary strengthening phase is g'' [1], the composition of which is Ni3Nb. It has a body-centred tetragonal structure, and forms semi-coherently as disc-shaped platelets within the g matrix, having three variants lying on the {100} planes. It is stable for over 10,000 hours at 600°C; however, above this temperature it decomposes to form g', Ni3Al (between 650°C and 850°C), and d, the same composition as g'' (between 750°C and 1000°C). It has been commented that, at large volume fractions and when it forms continuously along grain boundaries, d is detrimental to both strength and toughness [2].

The d phase that forms is more stable than the g'' phase, and has an orthorhombic structure. During cooling, d phase precipitates begin to form along the {111} planes in the matrix, nucleating at grain boundaries at approximately 1010°C.

The g' precipitates, of L12 structure, are seen within the g matrix when it has been depleted of niobium due to the formation of g'' and d.

The Time-Temperature-Transformation (TTT) diagram for IN718 shows that d precipitates at higher temperatures than the g'', and that over long periods of time both d and g' are more stable than g''.

The micrograph shows the microstructure after being held for 24 hours at 850°C, here, the highest volume fraction of d has formed.

References:

[1] J. W. Brooks and P. J. Bridges. Metallurgical Stability of Inconel Alloy 718. Superalloys '88, pages 33 - 42, 1988.
[2] B. Gleeson. High-Temperature Corrosion of Metallic Alloys and Coatings: Volume II. In M. Schütze, editor, Corrosion and Environmental Degradation, volume 19 of Materials Science and Technology, chapter 5, pages 173 - 228. Wiley, 2000.",R Guest,"Rolls-Royce University Technology Centre, Department of Materials Science and Metallurgy, University of Cambridge",https://www.doitpoms.ac.uk/miclib/micrographs/large/000718.jpg,./miclib_output/images/000718.jpg,https://www.doitpoms.ac.uk/miclib/micrograph_record.php?id=718
719,IN718 nickel-based superalloy held for 48 hours at 850°C,"alloy , metal, nickel, nickel-based superalloy, niobium, precipitation",Metal or alloy,Ni-X,"Ni 53, Fe 19, Cr 18, Nb 5 (wt% approx) + small amounts of Ti, Mo, Co, Al",,,Held for 48 hours at 850°C.,High temperature turbines.,"Grind on 240 grit SiC paper followed by polish on 9<span class=""symbol"">m</span>m, 6<span class=""symbol"">m</span>m, 1<span class=""symbol"">m</span>m, and OPS.","Reflected light microscopy, cross-polarised, with Nomarski filter",25 μm,"IN718 is a nickel-based superalloy composed of approximately 53 wt% Ni, 19 wt% Fe, 18 wt% Cr, 5 wt% Nb, and small amounts of Ti, Mo, Co, and Al. The alloy has a number of distinct phases present in its microstructure. These are namely the matrix, g, and the precipitates, g', g'', and d.

The primary strengthening phase is g'' [1], the composition of which is Ni3Nb. It has a body-centred tetragonal structure, and forms semi-coherently as disc-shaped platelets within the g matrix, having three variants lying on the {100} planes. It is stable for over 10,000 hours at 600°C; however, above this temperature it decomposes to form g', Ni3Al (between 650°C and 850°C), and d, the same composition as g'' (between 750°C and 1000°C). It has been commented that, at large volume fractions and when it forms continuously along grain boundaries, d is detrimental to both strength and toughness [2].

The d phase that forms is more stable than the g'' phase, and has an orthorhombic structure. During cooling, d phase precipitates begin to form along the {111} planes in the matrix, nucleating at grain boundaries at approximately 1010°C.

The g' precipitates, of L12 structure, are seen within the g matrix when it has been depleted of niobium due to the formation of g'' and d.

The Time-Temperature-Transformation (TTT) diagram for IN718 shows that d precipitates at higher temperatures than the g'', and that over long periods of time both d and g' are more stable than g''.

The micrograph shows the microstructure after being held for 48 hours at 850°C, the long precipitates are seen to have become more spheroidal than after shorter periods. This occurs because the spherical shapes have a lower surface area to volume ratio than the needles and are, therefore, more thermodynamically stable.

References:

[1] J. W. Brooks and P. J. Bridges. Metallurgical Stability of Inconel Alloy 718. Superalloys '88, pages 33 - 42, 1988.
[2] B. Gleeson. High-Temperature Corrosion of Metallic Alloys and Coatings: Volume II. In M. Schütze, editor, Corrosion and Environmental Degradation, volume 19 of Materials Science and Technology, chapter 5, pages 173 - 228. Wiley, 2000.",R Guest,"Rolls-Royce University Technology Centre, Department of Materials Science and Metallurgy, University of Cambridge",https://www.doitpoms.ac.uk/miclib/micrographs/large/000719.jpg,./miclib_output/images/000719.jpg,https://www.doitpoms.ac.uk/miclib/micrograph_record.php?id=719
720,IN718 nickel-based superalloy held for 72 hours at 850°C,"alloy , metal, nickel, nickel-based superalloy, niobium, precipitation",Metal or alloy,Ni-X,"Ni 53, Fe 19, Cr 18, Nb 5 (wt% approx) + small amounts of Ti, Mo, Co, Al",,,Held for 72 hours at 850°C.,High temperature turbines.,"Grind on 240 grit SiC paper followed by polish on 9<span class=""symbol"">m</span>m, 6<span class=""symbol"">m</span>m, 1<span class=""symbol"">m</span>m, and OPS.","Reflected light microscopy, cross-polarised, with Nomarski filter",25 μm,"IN718 is a nickel-based superalloy composed of approximately 53 wt% Ni, 19 wt% Fe, 18 wt% Cr, 5 wt% Nb, and small amounts of Ti, Mo, Co, and Al. The alloy has a number of distinct phases present in its microstructure. These are namely the matrix, g, and the precipitates, g', g'', and d.

The primary strengthening phase is g'' [1], the composition of which is Ni3Nb. It has a body-centred tetragonal structure, and forms semi-coherently as disc-shaped platelets within the g matrix, having three variants lying on the {100} planes. It is stable for over 10,000 hours at 600°C; however, above this temperature it decomposes to form g', Ni3Al (between 650°C and 850°C), and d, the same composition as g'' (between 750°C and 1000°C). It has been commented that, at large volume fractions and when it forms continuously along grain boundaries, d is detrimental to both strength and toughness [2].

The d phase that forms is more stable than the g'' phase, and has an orthorhombic structure. During cooling, d phase precipitates begin to form along the {111} planes in the matrix, nucleating at grain boundaries at approximately 1010°C.

The g' precipitates, of L12 structure, are seen within the g matrix when it has been depleted of niobium due to the formation of g'' and d.

The Time-Temperature-Transformation (TTT) diagram for IN718 shows that d precipitates at higher temperatures than the g'', and that over long periods of time both d and g' are more stable than g''.

The micrograph shows the microstructure after being held for 72 hours at 850°C, the long precipitates are seen to have become more spheroidal than after shorter periods. This occurs because the spherical shapes have a lower surface area to volume ratio than the needles and are, therefore, more thermodynamically stable.

References:

[1] J. W. Brooks and P. J. Bridges. Metallurgical Stability of Inconel Alloy 718. Superalloys '88, pages 33 - 42, 1988.
[2] B. Gleeson. High-Temperature Corrosion of Metallic Alloys and Coatings: Volume II. In M. Schütze, editor, Corrosion and Environmental Degradation, volume 19 of Materials Science and Technology, chapter 5, pages 173 - 228. Wiley, 2000.",R Guest,"Rolls-Royce University Technology Centre, Department of Materials Science and Metallurgy, University of Cambridge",https://www.doitpoms.ac.uk/miclib/micrographs/large/000720.jpg,./miclib_output/images/000720.jpg,https://www.doitpoms.ac.uk/miclib/micrograph_record.php?id=720
721,Ni-Superalloy,"nickel, single crystal",Metal or alloy,Ni-X,"Ni, Al, Re, W, Ta, Cr, Co, Ru (Ni-Superalloy)",,,Solution heat treated,"The material is in single crystal form for turbine blade application, the operation temperature could easily reach above 1200Â°C during flight cycles. So, the alloy needs to have good high temperature creep resistance and microstructural stability.",Standard polishing procedure,Field emission gun scanning electron microscopy (FEGSEM) in secondary electron imaging (SEI) mode,10 μm,"This image shows a secondary electron image of a solutioned Ni-base superalloy. The microstructure consists of g/gâ€™, the darker phase is gâ€™, and the brighter phase is the g.",A C Yeh,"Rolls-Royce University Technology Centre, Department of Materials Science and Metallurgy, University of Cambridge",https://www.doitpoms.ac.uk/miclib/micrographs/large/000721.jpg,./miclib_output/images/000721.jpg,https://www.doitpoms.ac.uk/miclib/micrograph_record.php?id=721
722,Ni-Superalloy,"creep , nickel, single crystal",Metal or alloy,Ni-X,"Ni, Al, Re, W, Ta, Cr, Co, Ru (Ni-Superalloy)",,,"Solution heat treated, creep test","The single crystal superalloy can undergo microstructural changes when itâ€™s stressed at high temperature, the phenomena is called &quot;rafting&quot;, which can be good for high temperature (above 1050Â°C) and low stress (100 MPa) conditions.",Standard polishing procedure,Field emission gun scanning electron microscopy (FEGSEM) in secondary electron imaging (SEI) mode,6 μm,This image shows the microstructure of a crept Ni-base superalloy. The g' phase has rafted.,A C Yeh,"Rolls-Royce University Technology Centre, Department of Materials Science and Metallurgy, University of Cambridge",https://www.doitpoms.ac.uk/miclib/micrographs/large/000722.jpg,./miclib_output/images/000722.jpg,https://www.doitpoms.ac.uk/miclib/micrograph_record.php?id=722
723,Ni-Superalloy,"creep , nickel, single crystal",Metal or alloy,Ni-X,"Ni, Al, Re, W, Ta, Cr, Co, Ru (Ni-Superalloy)",,,"Solution heat treated, creep test","The material is in single crystal form for turbine blade application, the operation temperature could easily reach above 1200Â°C during flight cycles. So, the alloy needs to have good high temperature creep resistance and microstructural stability.",Standard TEM preparation procedure,Transmission electron microscopy (TEM),200 nm,(TBBF) two-beam condition was set near <001> to observe the dislocation structure in the crept Ni-base superalloy.,A C Yeh,"Rolls-Royce University Technology Centre, Department of Materials Science and Metallurgy, University of Cambridge",https://www.doitpoms.ac.uk/miclib/micrographs/large/000723.jpg,./miclib_output/images/000723.jpg,https://www.doitpoms.ac.uk/miclib/micrograph_record.php?id=723
724,"Ni-Superalloy, as-extruded microstructure","extrusion , nickel",Metal or alloy,Ni-X,"Ni, Cr 14.4-15.2, Co 13-18, Mo 3.5-4.5, Al 3.0-3.3, Ti 4.2-4.8, Ta 2.5, Zr 0.05-0.07, C 0.05, B 0.01-0.03 (wt%) (Ni-Superalloy)",,,Extruded at 1100ÂºC with a 5.5:1 reduction in area.,Discs are used for high pressure and intermediate pressure turbine discs in Trent 800/900 series gas turbine engines.,"Ground to 4000 Grade SiC paper and then polished at 6 <span class=""symbol"">m</span>m 3 minutes, 1 <span class=""symbol"">m</span>m 5 minutes, Colloidal silica 10 minutes.",Scanning electron microscopy (SEM) in backscattered electron imaging (BEI) mode,10 μm,"Micrograph shows a fully recrystallized microstructure containing many equiaxed grains and g' precipitates. In addition to this there are also several carbides and borides (seen as white). There is evidence of misorientation between adjacent grains, demonstrated by the large degree of contrast.

View schematic diagram of g' microstructure",R J Mitchell,"Rolls-Royce University Technology Centre, Department of Materials Science and Metallurgy, University of Cambridge",https://www.doitpoms.ac.uk/miclib/micrographs/large/000724.jpg,./miclib_output/images/000724.jpg,https://www.doitpoms.ac.uk/miclib/micrograph_record.php?id=724
725,"Ni-Superalloy, as-extruded microstructure","extrusion , nickel",Metal or alloy,Ni-X,"Ni, Cr 14.4-15.2, Co 13-18, Mo 3.5-4.5, Al 3.0-3.3, Ti 4.2-4.8, Ta 2.5, Zr 0.05-0.07, C 0.05, B 0.01-0.03 (wt%) (Ni-Superalloy)",,,Extruded at 1100ÂºC with a 5.5:1 reduction in area,Discs are used for high pressure and intermediate pressure turbine discs in Trent 800/900 series gas turbine engines.,"Ground to 4000 Grade SiC paper and then polished at 6 <span class=""symbol"">m</span>m 3 minutes, 1 <span class=""symbol"">m</span>m 5 minutes, Colloidal silica 10 minutes. Etched using a â€˜Nimonicâ€™ etch which preferentially attacks <span class=""symbol"">g</span>'.",Scanning electron microscopy (SEM) in backscattered electron imaging (BEI) mode,10 μm,"Micrograph shows a fully recrystallized microstructure containing many equiaxed grains and g' precipitates. In addition to this there are also several carbides and borides (seen as white). There is evidence of misorientation between adjacent grains, demonstrated by the large degree of contrast.

View schematic diagram of g' microstructure",R J Mitchell,"Rolls-Royce University Technology Centre, Department of Materials Science and Metallurgy, University of Cambridge",https://www.doitpoms.ac.uk/miclib/micrographs/large/000725.jpg,./miclib_output/images/000725.jpg,https://www.doitpoms.ac.uk/miclib/micrograph_record.php?id=725
726,"Ni-Superalloy, heat treated above gamma-prime solvus","heat treatment , nickel",Metal or alloy,Ni-X,"Ni, Cr 14.4-15.2, Co 13-18, Mo 3.5-4.5, Al 3.0-3.3, Ti 4.2-4.8, Ta 2.5, Zr 0.05-0.07, C 0.05, B 0.01-0.03 (wt%) (Ni-Superalloy)",,,"Heat treated at 1200ÂºC for one hour, forced air cool.",Discs are used for high pressure and intermediate pressure turbine discs in Trent 800/900 series gas turbine engines.,"Ground to 4000 Grade SiC paper and then polished at 6 <span class=""symbol"">m</span>m 3 minutes, 1 <span class=""symbol"">m</span>m 5 minutes, Colloidal silica 10 minutes. Etched using a â€˜Nimonicâ€™ etch which preferentially attacks <span class=""symbol"">g</span>'.",Scanning electron microscopy (SEM) in backscattered electron imaging (BEI) mode,10 μm,"Micrograph shows a microstructure now devoid of g' as at this temperature it has become fully dissolved into the matrix. This results in grain growth, partly due to the solution of g' into the g matrix and also because the main mechanism for preventing grain growth, namely the primary g' is no longer present. Carbide phases still exist and act in places to inhibit grain boundary motion and therefore grain growth.

View schematic diagram of g' microstructure",R J Mitchell,"Rolls-Royce University Technology Centre, Department of Materials Science and Metallurgy, University of Cambridge",https://www.doitpoms.ac.uk/miclib/micrographs/large/000726.jpg,./miclib_output/images/000726.jpg,https://www.doitpoms.ac.uk/miclib/micrograph_record.php?id=726
727,"Ni-Superalloy, heat treated above gamma-prime solvus",nickel,Metal or alloy,Ni-X,"Ni, Cr 14.4-15.2, Co 13-18, Mo 3.5-4.5, Al 3.0-3.3, Ti 4.2-4.8, Ta 2.5, Zr 0.05-0.07, C 0.05, B 0.01-0.03 (wt%) (Ni-Superalloy)",,,"Heat treated at 1200ÂºC for one hour, forced air cool.",Discs are used for high pressure and intermediate pressure turbine discs in Trent 800/900 series gas turbine engines.,"Ground to 4000 Grade SiC paper and then polished at 6 <span class=""symbol"">m</span>m 3 minutes, 1 <span class=""symbol"">m</span>m 5 minutes, Colloidal silica 10 minutes. Etched using a â€˜Nimonicâ€™ etch which preferentially attacks <span class=""symbol"">g</span>'.",Field emission gun scanning electron microscopy (FEGSEM) in secondary electron imaging (SEI) mode,100 nm,"Micrograph shows a close up of the secondary g' present within the centre of g grains. This form of g' grows with prolonged exposure to temperature and forms the blocky primary g' found on the grain boundaries.

View schematic diagram of g' microstructure",R J Mitchell,"Rolls-Royce University Technology Centre, Department of Materials Science and Metallurgy, University of Cambridge",https://www.doitpoms.ac.uk/miclib/micrographs/large/000727.jpg,./miclib_output/images/000727.jpg,https://www.doitpoms.ac.uk/miclib/micrograph_record.php?id=727
728,"Ni-Superalloy, heat treated above gamma-prime solvus",nickel,Metal or alloy,Ni-X,"Ni, Cr 14.4-15.2, Co 13-18, Mo 3.5-4.5, Al 3.0-3.3, Ti 4.2-4.8, Ta 2.5, Zr 0.05-0.07, C 0.05, B 0.01-0.03 (wt%) (Ni-Superalloy)",,,"Heat treated microstructure, consisting of a solutioning and an ageing stage.",Discs are used for high pressure and intermediate pressure turbine discs in Trent 800/900 series gas turbine engines.,"Ground to 4000 Grade SiC paper and then polished at 6 <span class=""symbol"">m</span>m 3 minutes, 1 <span class=""symbol"">m</span>m 5 minutes, Colloidal silica 10 minutes.",Scanning electron microscopy (SEM) in backscattered electron imaging (BEI) mode,10 μm,"This micrograph shows a high magnification image of The morphology of g' is discernible as grey â€˜blockyâ€™ precipitates, approximately 2mm in diameter. The small white particles present, due to their atomic contrast visible in back-scattered mode, are discernable as MC carbides.

View schematic diagram of g' microstructure",R J Mitchell,"Rolls-Royce University Technology Centre, Department of Materials Science and Metallurgy, University of Cambridge",https://www.doitpoms.ac.uk/miclib/micrographs/large/000728.jpg,./miclib_output/images/000728.jpg,https://www.doitpoms.ac.uk/miclib/micrograph_record.php?id=728
729,"Ni-Superalloy, exposed microstructure",nickel,Metal or alloy,Ni-X,"Ni, Cr 14.4-15.2, Co 13-18, Mo 3.5-4.5, Al 3.0-3.3, Ti 4.2-4.8, Ta 2.5, Zr 0.05-0.07, C 0.05, B 0.01-0.03 (wt%) (Ni-Superalloy)",,,Exposed at 800Â°C for 2 500 hours.,Discs are used for high pressure and intermediate pressure turbine discs in Trent 800/900 series gas turbine engines.,"Ground to 4000 Grade SiC paper and then polished at 6 <span class=""symbol"">m</span>m 3 minutes, 1 <span class=""symbol"">m</span>m 5 minutes, Colloidal silica 10 minutes.",Scanning electron microscopy (SEM) in backscattered electron imaging (BEI) mode,10 μm,"Following exposure at temperature typical of that found in the modern gas turbine engine, there exist two white phases, one with intergranular distribution and the other smaller particles, apparently randomly distributed. The larger semi-continuous intergranular phase is likely to be either the M23C6 carbide or the deleterious TCP phase, s. Previous work has concluded that this phase is indeed s, which is detrimental to mechanical strength, in particular creep life by embrittlement of the grain boundaries.

Region 1: g matrix
Region 2: g' particle
Region 3: Topologically close packed phase, s



View schematic diagram of g' microstructure",R J Mitchell,"Rolls-Royce University Technology Centre, Department of Materials Science and Metallurgy, University of Cambridge",https://www.doitpoms.ac.uk/miclib/micrographs/large/000729.jpg,./miclib_output/images/000729.jpg,https://www.doitpoms.ac.uk/miclib/micrograph_record.php?id=729
730,Magnesium alloy,magnesium,Metal or alloy,Mg-Zn,"Mg 94.05, Zn 5.62, Zr 0.19, Ce 0.10, Nd 0.03 (wt%) (RZ5 Alloy)",,,As cast,RZ5 magnesium alloy is commonly used for wheels in both Formula One and Superbike competitions because of its high strength to weight ratio.,Standard polishing techniques,Scanning electron microscopy (SEM) in backscattered electron imaging (BEI) mode,200 μm,"This RZ5 alloy is from an actual cast specimen. The billet was approximately 75mm diameter by 100mm in length. The cast billet has a characteristically rough surface, associated with the grain size of the sand used in the mould. This interaction between the cool mould and the hot casting, has an important role to play in the microstructure that develops throughout the billet. The microstructure varies as progression is made from the edge of the billet to the centre. The grains are approximately 200mm equiaxed. The grain boundary phase that is present is mainly composed of zinc and the rare earth elements and becomes sparser as the edge of the billet is approached.",R J Mitchell,"Department of Engineering, University of Leicester",https://www.doitpoms.ac.uk/miclib/micrographs/large/000730.jpg,./miclib_output/images/000730.jpg,https://www.doitpoms.ac.uk/miclib/micrograph_record.php?id=730
731,Metal matrix composite of magnesium and alumina fibres,"alumina , magnesia, metal matrix composite","Composite, Metal matrix composite, Metal or alloy",Mg-Zn,"Mg 94.05, Zn 5.62, Zr 0.19, Ce 0.10, Nd 0.03 (wt%) (RZ5 Alloy), reinforced with Alumina fibres with a volume fraction of 14%",,,Cast using the pressureless infiltration technique.,Developmental work aimed at reducing the undesirable thermal properties of RZ5 magnesium alloy for hi-tech gearbox castings for formula one.,Standard polishing techniques,Scanning electron microscopy (SEM) in backscattered electron imaging (BEI) mode,10 μm,The presence of the alumina fibres acts to inhibit the thermal expansion of the magnesium at temperatures up to 300Â°C. This is necessary in design situations where tolerances are critical.,R J Mitchell,"Department of Engineering, University of Leicester",https://www.doitpoms.ac.uk/miclib/micrographs/large/000731.jpg,./miclib_output/images/000731.jpg,https://www.doitpoms.ac.uk/miclib/micrograph_record.php?id=731
732,Magnesium alloy,magnesium,Metal or alloy,Mg-Zn,"Mg 94.05, Zn 5.62, Zr 0.19, Ce 0.10, Nd 0.03 (wt%) (RZ5 Alloy)",,,Tensile test at 300Â°C.,RZ5 magnesium alloy is commonly used for wheels in both Formula One and Super-bike competitions because of its high strength to weight ratio.,Standard polishing techniques,Scanning electron microscopy (SEM) in backscattered electron imaging (BEI) mode,200 μm,"This micrograph shows the ductility of magnesium under tensile loading, manifested by elongated grains parallel to the applied loading. The zinc rich grain boundary phase is more brittle and at distances from the fracture surface shows cracking and formation of micro-voids.",R J Mitchell,"Department of Engineering, University of Leicester",https://www.doitpoms.ac.uk/miclib/micrographs/large/000732.jpg,./miclib_output/images/000732.jpg,https://www.doitpoms.ac.uk/miclib/micrograph_record.php?id=732
733,"Magnesium alloy, fracture surface",magnesium,"Fracture, Metal or alloy",Mg-Zn,"Mg 94.05, Zn 5.62, Zr 0.19, Ce 0.10, Nd 0.03 (wt%) (RZ5 Alloy)",,,Tensile test at room temperature.,RZ5 magnesium alloy is commonly used for wheels in both Formula One and Super-bike competitions because of its high strength to weight ratio.,None: fracture surface.,Scanning electron microscopy (SEM) in backscattered electron imaging (BEI) mode,20 μm,"This micrograph shows the brittle nature associated with the grain boundary phase, rich in zinc and rare earths. During tensile testing below 200Â°C the grains deform plastically but the boundaries remain elastic. This manifests itself with the growth of voids at the grain boundary phase/grain interface which link up and cause failure by the brittle intergranular fracture mode III method. Here the grain boundary phase can be clearly seen to be spalling off of the grain.",R J Mitchell,"Department of Engineering, University of Leicester",https://www.doitpoms.ac.uk/miclib/micrographs/large/000733.jpg,./miclib_output/images/000733.jpg,https://www.doitpoms.ac.uk/miclib/micrograph_record.php?id=733
734,"Ni-Superalloy, as-extruded microstructure","extrusion , nickel",Metal or alloy,Ni-X,"Ni, Cr 14.4-15.2, Co 13-18, Mo 3.5-4.5, Al 3.0-3.3, Ti 4.2-4.8, Ta 2.5, Zr 0.05-0.07, C 0.05, B 0.01-0.03 (wt%) (Ni-Superalloy)",,,Extruded at 1100ÂºC with a 5.5:1 reduction in area.,Discs are used for high pressure and intermediate pressure turbine discs in Trent 800/900 series gas turbine engines.,"<ul><li>Ground to 4000 Grade SiC paper and then polished at 6 <span class=""symbol"">m</span>m 3 minutes, 1 <span class=""symbol"">m</span>m 5 minutes, Colloidal silica 10 minutes</li><li>Etched in 10% Phosphoric acid in water for 5 seconds at 10V. </li><li>Carbon film deposited under high vacuum</li><li>Carbon film removed by etching in 20% Perchloric acid in ethanol at 5V for 10 seconds</li><li>Carbon replica then â€˜floatedâ€™ onto copper TEM grid</li></ul>",Transmission electron microscopy (TEM) of carbon replica,20 μm,"The micrograph shows the three distinct phases of g' present in polycrystalline superalloys. These are primary, secondary and tertiary g', defined by their sizes (primary 0.5-1mm), (secondary 30-200nm), (tertiary 1-25nm) and their locations within the microstructure. Primary g' segregates on the grain boundaries whereas the other forms are more uniformly distributed throughout the matrix. A grain boundary is clearly visible running from top right to bottom left. Due to the technique used, some g' remains on the surface of the specimen and these 'echoes' can be seen in the replica - principally the primary g' shapes on the grain boundary. There is also an increased density of tertiary g' present alongside the grain boundary.

View schematic diagram of g' microstructure",R J Mitchell,"Department of Engineering, University of Leicester",https://www.doitpoms.ac.uk/miclib/micrographs/large/000734.jpg,./miclib_output/images/000734.jpg,https://www.doitpoms.ac.uk/miclib/micrograph_record.php?id=734
735,Dual-phase steel water quenched from 750°C,"alloy , dual-phase steel, metal",Metal or alloy,Fe-C-X,"Fe, C 0.15, Mn 1.5, Si 1.5 (wt%)",,,Annealed at 750°C for 5 mins and then water quenched to room temperature.,,Sample mounted in bakelite and observed along the sample rolling direction. Etched first with 4% Picral and then with 10% aqueous sodium metabisulfite (SMB) solution.,Reflected light microscopy,6 μm,Dual phase steel annealed at 750°C for 5mins and then water quenched to room temperature. The microstructures revealed that the carbides are not dissolved at this low intercritical temperature and some undissolved pearlite lamallae can still be observed. Austenite is visible at grain boundaries and the martensite has been tinted by the application of second tint-etch. Martensite appears straw-coloured. Some M-A constituents can be clearly seen by the application of this step-etching technique.,Dr Amar K De,"ASPPRC, Metallurgical and Materials Engineering Department, Colorado School of Mines",https://www.doitpoms.ac.uk/miclib/micrographs/large/000735.jpg,./miclib_output/images/000735.jpg,https://www.doitpoms.ac.uk/miclib/micrograph_record.php?id=735
736,Dual-phase steel water quenched from 775°C,"alloy , dual-phase steel, metal",Metal or alloy,Fe-C-X,"Fe, C 0.15, Mn 1.5, Si 1.5 (wt%)",,,Annealed at 775°C for 5 mins and then water quenched to temperature.,,Sample mounted in bakelite and observed along the sample rolling direction. Etched first with 4% Picral and then with 10% aqueous sodium metabisulfite solution.,Reflected light microscopy,5 μm,"Same steel when quenched from 775°C. Carbides cannot be seen anymore. The microstructure is essentially martensite and ferrite. Some retained austenite can be seen as white small particles which are brighter than the background ferrite. Retained austenite measured using XRD was 3%. The step-etching technique has resulted in straw-coloured martensite, white austenite and the off-white ferrite at the background.",Dr Amar K De,"ASPPRC, Metallurgical and Materials Engineering Department, Colorado School of Mines",https://www.doitpoms.ac.uk/miclib/micrographs/large/000736.jpg,./miclib_output/images/000736.jpg,https://www.doitpoms.ac.uk/miclib/micrograph_record.php?id=736
737,Dual-phase steel water quenched from 800°C,"alloy , dual-phase steel, metal",Metal or alloy,Fe-C-X,"Fe, C 0.15, Mn 1.5, Si 1.5 (wt%)",,,Annealed at 800°C for 5 mins and then water quenched to room temperature.,,Sample mounted in bakelite and observed along the sample rolling direction. Etched first with 4% Picral and then with 10% aqueous sodium metabisulfite solution.,Reflected light microscopy,6 μm,The steel sample with composition same as above was quenched from 800°C. The microstructure shows higher volume fraction of martensite. The martensite is appearing as the same straw-coloured entities. The straw tint is not influenced either by martensite size or its C-content. The retained austenite is appearing as bright white fine particles associated mostly with martensite.,Dr Amar K De,"ASPPRC, Metallurgical and Materials Engineering Department, Colorado School of Mines",https://www.doitpoms.ac.uk/miclib/micrographs/large/000737.jpg,./miclib_output/images/000737.jpg,https://www.doitpoms.ac.uk/miclib/micrograph_record.php?id=737
738,A medium carbon low alloyed structural steel,"alloy , metal",Metal or alloy,Fe-C-X,"Fe, C medium (wt%), with small alloy addition",,,Hot rolled and normalized.,,Sample polished as such (without any mounting). Etched first with 4% Picral to reveal the pearlite and bainitic structure and then etched in SMB solution to reveal further microstructural constituents.,Reflected light microscopy,20 μm,The steel sample was etched in 4% picral solution first and revealed the presence of pearlite and carbides distinctly. Further tint etching in SMB resulted in the straw coloured martensite to appear as a band. Retained austenite is appearing as very fine white particles. The bainite is appearing as bluish-black background between the martensite constituents. Coarse dark grains are pearlite. Microhardness measurements and SEM studies further proved the constituents identity. Conventional nital etching is not successful in delineating all the micro-constituents so distinctly.,Dr Amar K De,"ASPPRC, Metallurgical and Materials Engineering Department, Colorado School of Mines",https://www.doitpoms.ac.uk/miclib/micrographs/large/000738.jpg,./miclib_output/images/000738.jpg,https://www.doitpoms.ac.uk/miclib/micrograph_record.php?id=738
739,TRIP steel annealed at 775°C for 5 mins and then hold at 400°C for 150s for austenite stabilization,"alloy , bainite , metal, retained austenite, TRIP steel",Metal or alloy,Fe-C-X,"Fe, C 0.15, Mn 1.5, Si 1.5 (wt%)",,,The steel was annealed at 775°C for 5mins and then isothermally held at 400°C for 150 s.,,The sample was etched using the two-stage step etching technique.,Reflected light microscopy,6 μm,"The steel microstructure reveals clearly the retained austenite as white, martensite as straw-coloured constituents, bainite can be identified with needle-shaped austenites (there is no carbide present due to the addition of Si). Many martensite-austenite constituents can be found in the microstructure which is revealed because of the tint etching. This is not possible with any other reported ethants/etching techniques for TRIP steels. The microstructure does not show presence of any carbides.",Dr Amar K De,"ASPPRC, Metallurgical and Materials Engineering Department, Colorado School of Mines",https://www.doitpoms.ac.uk/miclib/micrographs/large/000739.jpg,./miclib_output/images/000739.jpg,https://www.doitpoms.ac.uk/miclib/micrograph_record.php?id=739
740,TRIP steel annealed at 775°C for 5 mins and then hold at 400°C for 40s for austenite stabilization,"alloy , bainite , metal, retained austenite, TRIP steel",Metal or alloy,Fe-C-X,"Fe, C 0.15, Mn 1.5, Si 1.5 (wt%)",,,The steel was annealed at 775°C and then hold at the intermediate bainitic holding temperature of 400°C for only 40 s and then water quenched.,,The sample was etched using the two-stage step etching technique.,Reflected light microscopy,20 μm,"The microstructure shows martensite (straw-coloured), retained austenite (white) and some M-A constituents. Martensite volume fraction is higher than the steel which was hold for 150s at 400°C and cooled. Since the austenite is low in C-content for such a low holding time at 400°C, most of the austenite is transformed to martensite during cooling from 400°C to room temperature.",Dr Amar K De,"ASPPRC, Metallurgical and Materials Engineering Department, Colorado School of Mines",https://www.doitpoms.ac.uk/miclib/micrographs/large/000740.jpg,./miclib_output/images/000740.jpg,https://www.doitpoms.ac.uk/miclib/micrograph_record.php?id=740
741,A medium carbon low alloyed structural steel,,,Fe-C-X,"Fe, C medium (wt%), with small alloy addition",,,Hot rolled and normalized.,,Sample polished as such (without any mounting). Etched first with 4% Picral to reveal the pearlite and bainitic structure and then etched in SMB solution to reveal further microstructural constituents.,Reflected light microscopy,30 μm,The steel sample was etched in 4% picral solution first and revealed the presence of pearlite and carbides distinctly. Further tint etching in SMB resulted in the straw coloured martensite to appear as a band. Retained austenite is appearing as very fine white particles. The bainite is appearing as bluish-black background between the martensite constituents. Coarse dark grains are pearlite. Microhardness measurements and SEM studies further proved the constituents identity. Conventional nital etching is not successful in delineating all the micro-constituents so distinctly.,Dr Amar K De,"ASPPRC, Metallurgical and Materials Engineering Department, Colorado School of Mines",https://www.doitpoms.ac.uk/miclib/micrographs/large/000741.jpg,./miclib_output/images/000741.jpg,https://www.doitpoms.ac.uk/miclib/micrograph_record.php?id=741
742,A medium carbon low alloyed structural steel,,,Fe-C-X,"Fe, C medium (wt%), with small alloy addition",,,Hot rolled and normalized.,,Sample polished as such (without any mounting). Etched first with 4% Picral to reveal the pearlite and bainitic structure and then etched in SMB solution to reveal further microstructural constituents.,Reflected light microscopy,20 μm,The steel sample was etched in 4% picral solution first and revealed the presence of pearlite and carbides distinctly. Further tint etching in SMB resulted in the straw coloured martensite to appear as a band. Retained austenite is appearing as very fine white particles. The bainite is appearing as bluish-black background between the martensite constituents. Coarse dark grains are pearlite. Microhardness measurements and SEM studies further proved the constituents identity. Conventional nital etching is not successful in delineating all the micro-constituents so distinctly.,Dr Amar K De,"ASPPRC, Metallurgical and Materials Engineering Department, Colorado School of Mines",https://www.doitpoms.ac.uk/miclib/micrographs/large/000742.jpg,./miclib_output/images/000742.jpg,https://www.doitpoms.ac.uk/miclib/micrograph_record.php?id=742
