Repository: Subham2507/mic_hackathon

# Microscopy Image Analysis with CLIP & Vision-Language Models

A hackathon project for automated microscopy technique classification and material categorization using CLIP embeddings and Vision-Language Models (VLMs).

## 🔬 Project Overview

This project implements zero-shot and few-shot learning approaches to: 
- **Classify microscopy techniques** (SEM, TEM, AFM, Optical/Reflected Light Microscopy)
- **Categorize material types** (Metal/Alloy, Ceramic, Polymer, Composite, Fracture)
- **Perform semantic search** on microscopy images using natural language queries
- **Visualize embedding spaces** using UMAP dimensionality reduction

File: micrographs_metadata.csv (part 17 of 19)
micrograph_no,brief_description,keywords,categories,system,composition,standard_codes,reaction,processing,applications,sample_preparation,technique,length_bar,further_information,contributor,organisation,image_url,image_local_path,page_url
743,A medium carbon low alloyed structural steel,,,Fe-C-X,"Fe, C medium (wt%), with small alloy addition",,,Hot rolled and normalized.,,Sample polished as such (without any mounting). Etched first with 4% Picral to reveal the pearlite and bainitic structure and then etched in SMB solution to reveal further microstructural constituents.,Reflected light microscopy,6 μm,The steel sample was etched in 4% picral solution first and revealed the presence of pearlite and carbides distinctly. Further tint etching in SMB resulted in the straw coloured martensite to appear as a band. Retained austenite is appearing as very fine white particles. The bainite is appearing as bluish-black background between the martensite constituents. Coarse dark grains are pearlite. Microhardness measurements and SEM studies further proved the constituents identity. Conventional nital etching is not successful in delineating all the micro-constituents so distinctly.,Dr Amar K De,"ASPPRC, Metallurgical and Materials Engineering Department, Colorado School of Mines",https://www.doitpoms.ac.uk/miclib/micrographs/large/000743.jpg,./miclib_output/images/000743.jpg,https://www.doitpoms.ac.uk/miclib/micrograph_record.php?id=743
744,"Bi 10, Sn 90 (wt%)","alloy , bismuth, metal, tin",Metal or alloy,Bi-Sn,"Bi 10, Sn 90 (wt%)",,,Small casting in alumina crucible - air cooled.,Educational alloy - low melting point allows easy and safe use for students.,Standard polishing techniques.,Scanning electron microscopy (SEM) in secondary electron imaging (SEI) mode,300 μm,Low concentration of bismuth - there are two components - higher bismuth (light coloured because bismuth has a larger atomic mass than tin) and low bismuth (grey).,M Charles and A Cockburn,"Department of Materials Science and Metallurgy, University of Cambridge",https://www.doitpoms.ac.uk/miclib/micrographs/large/000744.jpg,./miclib_output/images/000744.jpg,https://www.doitpoms.ac.uk/miclib/micrograph_record.php?id=744
745,"Bi 10, Sn 90 (wt%)","alloy , bismuth, metal, tin",Metal or alloy,Bi-Sn,"Bi 10, Sn 90 (wt%)",,,Small casting in alumina crucible - air cooled.,Educational alloy - low melting point allows easy and safe use for students.,Standard polishing techniques.,Scanning electron microscopy (SEM) in secondary electron imaging (SEI) mode,100 μm,Low concentration of bismuth - there are two components - higher bismuth (light coloured because bismuth has a larger atomic mass than tin) and low bismuth (grey).,M Charles and A Cockburn,"Department of Materials Science and Metallurgy, University of Cambridge",https://www.doitpoms.ac.uk/miclib/micrographs/large/000745.jpg,./miclib_output/images/000745.jpg,https://www.doitpoms.ac.uk/miclib/micrograph_record.php?id=745
746,"Bi 10, Sn 90 (wt%)","alloy , bismuth, metal, tin",Metal or alloy,Bi-Sn,"Bi 10, Sn 90 (wt%)",,,Small casting in alumina crucible - air cooled.,Educational alloy - low melting point allows easy and safe use for students.,Standard polishing techniques.,Scanning electron microscopy (SEM) in secondary electron imaging (SEI) mode,10 μm,Low concentration of bismuth - there are two components - higher bismuth (light coloured because bismuth has a larger atomic mass than tin) and low bismuth (grey).,M Charles and A Cockburn,"Department of Materials Science and Metallurgy, University of Cambridge",https://www.doitpoms.ac.uk/miclib/micrographs/large/000746.jpg,./miclib_output/images/000746.jpg,https://www.doitpoms.ac.uk/miclib/micrograph_record.php?id=746
747,"Bi 20, Sn 80 (wt%)","alloy , bismuth, metal, tin",Metal or alloy,Bi-Sn,"Bi 20, Sn 80 (wt%)",,,Small casting in alumina crucible - air cooled.,Educational alloy - low melting point allows easy and safe use for students.,Standard polishing techniques.,Scanning electron microscopy (SEM) in secondary electron imaging (SEI) mode,300 μm,Low concentration of bismuth - there are two components - higher bismuth (light coloured because bismuth has a larger atomic mass than tin) and low bismuth (grey).,M Charles and A Cockburn,"Department of Materials Science and Metallurgy, University of Cambridge",https://www.doitpoms.ac.uk/miclib/micrographs/large/000747.jpg,./miclib_output/images/000747.jpg,https://www.doitpoms.ac.uk/miclib/micrograph_record.php?id=747
748,"Bi 20, Sn 80 (wt%)","alloy , bismuth, metal, tin",Metal or alloy,Bi-Sn,"Bi 20, Sn 80 (wt%)",,,Small casting in alumina crucible - air cooled.,Educational alloy - low melting point allows easy and safe use for students.,Standard polishing techniques.,Scanning electron microscopy (SEM) in secondary electron imaging (SEI) mode,100 μm,Low concentration of bismuth - there are two components - higher bismuth (light coloured because bismuth has a larger atomic mass than tin) and low bismuth (grey).,M Charles and A Cockburn,"Department of Materials Science and Metallurgy, University of Cambridge",https://www.doitpoms.ac.uk/miclib/micrographs/large/000748.jpg,./miclib_output/images/000748.jpg,https://www.doitpoms.ac.uk/miclib/micrograph_record.php?id=748
749,"Bi 20, Sn 80 (wt%)","alloy , bismuth, metal, tin",Metal or alloy,Bi-Sn,"Bi 20, Sn 80 (wt%)",,,Small casting in alumina crucible - air cooled.,Educational alloy - low melting point allows easy and safe use for students.,Standard polishing techniques.,Scanning electron microscopy (SEM) in secondary electron imaging (SEI) mode,10 μm,Low concentration of bismuth - there are two components - higher bismuth (light coloured because bismuth has a larger atomic mass than tin) and low bismuth (grey).,M Charles and A Cockburn,"Department of Materials Science and Metallurgy, University of Cambridge",https://www.doitpoms.ac.uk/miclib/micrographs/large/000749.jpg,./miclib_output/images/000749.jpg,https://www.doitpoms.ac.uk/miclib/micrograph_record.php?id=749
750,"Bi 30, Sn 70 (wt%)","alloy , bismuth, metal, tin",Metal or alloy,Bi-Sn,"Bi 30, Sn 70 (wt%)",,,Small casting in alumina crucible - air cooled.,Educational alloy - low melting point allows easy and safe use for students.,Standard polishing techniques.,Scanning electron microscopy (SEM) in secondary electron imaging (SEI) mode,300 μm,Medium levels of bismuth - the lighter coloured parts are mostly at eutectic composition.,M Charles and A Cockburn,"Department of Materials Science and Metallurgy, University of Cambridge",https://www.doitpoms.ac.uk/miclib/micrographs/large/000750.jpg,./miclib_output/images/000750.jpg,https://www.doitpoms.ac.uk/miclib/micrograph_record.php?id=750
751,"Bi 30, Sn 70 (wt%)","alloy , bismuth, metal, tin",Metal or alloy,Bi-Sn,"Bi 30, Sn 70 (wt%)",,,Small casting in alumina crucible - air cooled.,Educational alloy - low melting point allows easy and safe use for students.,Standard polishing techniques.,Scanning electron microscopy (SEM) in secondary electron imaging (SEI) mode,100 μm,Medium levels of bismuth - the lighter coloured parts are mostly at eutectic composition.,M Charles and A Cockburn,"Department of Materials Science and Metallurgy, University of Cambridge",https://www.doitpoms.ac.uk/miclib/micrographs/large/000751.jpg,./miclib_output/images/000751.jpg,https://www.doitpoms.ac.uk/miclib/micrograph_record.php?id=751
752,"Bi 30, Sn 70 (wt%)","alloy , bismuth, metal, tin",Metal or alloy,Bi-Sn,"Bi 30, Sn 70 (wt%)",,,Small casting in alumina crucible - air cooled.,Educational alloy - low melting point allows easy and safe use for students.,Standard polishing techniques.,Scanning electron microscopy (SEM) in secondary electron imaging (SEI) mode,10 μm,Medium levels of bismuth - the lighter coloured parts are mostly at eutectic composition.,M Charles and A Cockburn,"Department of Materials Science and Metallurgy, University of Cambridge",https://www.doitpoms.ac.uk/miclib/micrographs/large/000752.jpg,./miclib_output/images/000752.jpg,https://www.doitpoms.ac.uk/miclib/micrograph_record.php?id=752
753,"Bi 40, Sn 60 (wt%)","alloy , bismuth, metal, tin",Metal or alloy,Bi-Sn,"Bi 40, Sn 60 (wt%)",,,Small casting in alumina crucible - air cooled.,Educational alloy - low melting point allows easy and safe use for students.,Standard polishing techniques.,Scanning electron microscopy (SEM) in secondary electron imaging (SEI) mode,300 μm,A coarse dendritic structure can be seen.,M Charles and A Cockburn,"Department of Materials Science and Metallurgy, University of Cambridge",https://www.doitpoms.ac.uk/miclib/micrographs/large/000753.jpg,./miclib_output/images/000753.jpg,https://www.doitpoms.ac.uk/miclib/micrograph_record.php?id=753
754,"Bi 40, Sn 60 (wt%)","alloy , bismuth, metal, tin",Metal or alloy,Bi-Sn,"Bi 40, Sn 60 (wt%)",,,Small casting in alumina crucible - air cooled.,Educational alloy - low melting point allows easy and safe use for students.,Standard polishing techniques.,Scanning electron microscopy (SEM) in secondary electron imaging (SEI) mode,100 μm,A coarse dendritic structure can be seen.,M Charles and A Cockburn,"Department of Materials Science and Metallurgy, University of Cambridge",https://www.doitpoms.ac.uk/miclib/micrographs/large/000754.jpg,./miclib_output/images/000754.jpg,https://www.doitpoms.ac.uk/miclib/micrograph_record.php?id=754
755,"Bi 40, Sn 60 (wt%)","alloy , bismuth, metal, tin",Metal or alloy,Bi-Sn,"Bi 40, Sn 60 (wt%)",,,Small casting in alumina crucible - air cooled.,Educational alloy - low melting point allows easy and safe use for students.,Standard polishing techniques.,Scanning electron microscopy (SEM) in secondary electron imaging (SEI) mode,10 μm,"No apparent ordering, although larger structures can be seen in the lower magnification images (micrographs 753 and 754).",M Charles and A Cockburn,"Department of Materials Science and Metallurgy, University of Cambridge",https://www.doitpoms.ac.uk/miclib/micrographs/large/000755.jpg,./miclib_output/images/000755.jpg,https://www.doitpoms.ac.uk/miclib/micrograph_record.php?id=755
756,"Bi 50, Sn 50 (wt%)","alloy , bismuth, metal, tin",Metal or alloy,Bi-Sn,"Bi 50, Sn 50 (wt%)",,,Small casting in alumina crucible - air cooled.,Educational alloy - low melting point allows easy and safe use for students.,Standard polishing techniques.,Scanning electron microscopy (SEM) in secondary electron imaging (SEI) mode,300 μm,"A coarse dendritic structure can be clearly seen, with no clear preferred orientation.",M Charles and A Cockburn,"Department of Materials Science and Metallurgy, University of Cambridge",https://www.doitpoms.ac.uk/miclib/micrographs/large/000756.jpg,./miclib_output/images/000756.jpg,https://www.doitpoms.ac.uk/miclib/micrograph_record.php?id=756
757,"Bi 50, Sn 50 (wt%)","alloy , bismuth, metal, tin",Metal or alloy,Bi-Sn,"Bi 50, Sn 50 (wt%)",,,Small casting in alumina crucible - air cooled.,Educational alloy - low melting point allows easy and safe use for students.,Standard polishing techniques.,Scanning electron microscopy (SEM) in secondary electron imaging (SEI) mode,100 μm,A coarse dendritic structure can be clearly seen.,M Charles and A Cockburn,"Department of Materials Science and Metallurgy, University of Cambridge",https://www.doitpoms.ac.uk/miclib/micrographs/large/000757.jpg,./miclib_output/images/000757.jpg,https://www.doitpoms.ac.uk/miclib/micrograph_record.php?id=757
758,"Bi 50, Sn 50 (wt%)","alloy , bismuth, metal, tin",Metal or alloy,Bi-Sn,"Bi 50, Sn 50 (wt%)",,,Small casting in alumina crucible - air cooled.,Educational alloy - low melting point allows easy and safe use for students.,Standard polishing techniques.,Scanning electron microscopy (SEM) in secondary electron imaging (SEI) mode,10 μm,"No apparent ordering, although larger structures can be seen in the lower magnification images (micrographs 756 and 757). Note: this micrograph is out of focus and the specimen is scratched.",M Charles and A Cockburn,"Department of Materials Science and Metallurgy, University of Cambridge",https://www.doitpoms.ac.uk/miclib/micrographs/large/000758.jpg,./miclib_output/images/000758.jpg,https://www.doitpoms.ac.uk/miclib/micrograph_record.php?id=758
759,"Bi 60, Sn 40 (wt%)","alloy , bismuth, metal, tin",Metal or alloy,Bi-Sn,"Bi 60, Sn 40 (wt%)",,,Small casting in alumina crucible - air cooled.,Educational alloy - low melting point allows easy and safe use for students.,Standard polishing techniques.,Scanning electron microscopy (SEM) in secondary electron imaging (SEI) mode,300 μm,"The composition is near eutectic, and it can be seen that there is fine ordering, although this is clearer at higher magnifications (micrographs 760 and 761).",M Charles and A Cockburn,"Department of Materials Science and Metallurgy, University of Cambridge",https://www.doitpoms.ac.uk/miclib/micrographs/large/000759.jpg,./miclib_output/images/000759.jpg,https://www.doitpoms.ac.uk/miclib/micrograph_record.php?id=759
760,"Bi 60, Sn 40 (wt%)","alloy , bismuth, metal, tin",Metal or alloy,Bi-Sn,"Bi 60, Sn 40 (wt%)",,,Small casting in alumina crucible - air cooled.,Educational alloy - low melting point allows easy and safe use for students.,Standard polishing techniques.,Scanning electron microscopy (SEM) in secondary electron imaging (SEI) mode,100 μm,"The composition is near eutectic, and the cooperative growth into fine lamellae can be clearly seen. It is also clear that in some areas the lamellae were growing out of the image(the curved lines and dots), while in other the lamellae were almost within the plane of the image(nearly parallel lines).",M Charles and A Cockburn,"Department of Materials Science and Metallurgy, University of Cambridge",https://www.doitpoms.ac.uk/miclib/micrographs/large/000760.jpg,./miclib_output/images/000760.jpg,https://www.doitpoms.ac.uk/miclib/micrograph_record.php?id=760
761,"Bi 60, Sn 40 (wt%)","alloy , bismuth, metal, tin",Metal or alloy,Bi-Sn,"Bi 60, Sn 40 (wt%)",,,Small casting in alumina crucible - air cooled.,Educational alloy - low melting point allows easy and safe use for students.,Standard polishing techniques.,Scanning electron microscopy (SEM) in secondary electron imaging (SEI) mode,10 μm,The fine lamellae at this near eutectic composition can be seen in detail.,M Charles and A Cockburn,"Department of Materials Science and Metallurgy, University of Cambridge",https://www.doitpoms.ac.uk/miclib/micrographs/large/000761.jpg,./miclib_output/images/000761.jpg,https://www.doitpoms.ac.uk/miclib/micrograph_record.php?id=761
762,"Bi 70, Sn 30 (wt%)","alloy , bismuth, metal, tin",Metal or alloy,Bi-Sn,"Bi 70, Sn 30 (wt%)",,,Small casting in alumina crucible - air cooled.,Educational alloy - low melting point allows easy and safe use for students.,Standard polishing techniques.,Scanning electron microscopy (SEM) in secondary electron imaging (SEI) mode,300 μm,"The composition is near eutectic, and it can be seen that there is fine ordering, although this is clearer at higher magnifications (micrographs 763 and 764).",M Charles and A Cockburn,"Department of Materials Science and Metallurgy, University of Cambridge",https://www.doitpoms.ac.uk/miclib/micrographs/large/000762.jpg,./miclib_output/images/000762.jpg,https://www.doitpoms.ac.uk/miclib/micrograph_record.php?id=762
763,"Bi 70, Sn 30 (wt%)","alloy , bismuth, metal, tin",Metal or alloy,Bi-Sn,"Bi 70, Sn 30 (wt%)",,,Small casting in alumina crucible - air cooled.,Educational alloy - low melting point allows easy and safe use for students.,Standard polishing techniques.,Scanning electron microscopy (SEM) in secondary electron imaging (SEI) mode,100 μm,"The composition is near eutectic, and the cooperative growth into fine lamellae can be clearly seen. It is also clear that in some areas the lamellae were growing out of the image(the curved lines and dots), while in other the lamellae were almost within the plane of the image(nearly parallel lines).",M Charles and A Cockburn,"Department of Materials Science and Metallurgy, University of Cambridge",https://www.doitpoms.ac.uk/miclib/micrographs/large/000763.jpg,./miclib_output/images/000763.jpg,https://www.doitpoms.ac.uk/miclib/micrograph_record.php?id=763
764,"Bi 70, Sn 30 (wt%)","alloy , bismuth, metal, tin",Metal or alloy,Bi-Sn,"Bi 70, Sn 30 (wt%)",,,Small casting in alumina crucible - air cooled.,Educational alloy - low melting point allows easy and safe use for students.,Standard polishing techniques.,Scanning electron microscopy (SEM) in secondary electron imaging (SEI) mode,10 μm,The fine lamellae at this near eutectic composition can be seen in detail.,M Charles and A Cockburn,"Department of Materials Science and Metallurgy, University of Cambridge",https://www.doitpoms.ac.uk/miclib/micrographs/large/000764.jpg,./miclib_output/images/000764.jpg,https://www.doitpoms.ac.uk/miclib/micrograph_record.php?id=764
765,"Bi 80, Sn 20 (wt%)","alloy , bismuth, metal, tin",Metal or alloy,Bi-Sn,"Bi 80, Sn 20 (wt%)",,,Small casting in alumina crucible - air cooled.,Educational alloy - low melting point allows easy and safe use for students.,Standard polishing techniques.,Scanning electron microscopy (SEM) in secondary electron imaging (SEI) mode,300 μm,"Large scale ordering is apparent, with the very high bismuth concentration showing up as light, and the near eutectic composition showing as darker.",M Charles and A Cockburn,"Department of Materials Science and Metallurgy, University of Cambridge",https://www.doitpoms.ac.uk/miclib/micrographs/large/000765.jpg,./miclib_output/images/000765.jpg,https://www.doitpoms.ac.uk/miclib/micrograph_record.php?id=765
766,"Bi 80, Sn 20 (wt%)","alloy , bismuth, metal, tin",Metal or alloy,Bi-Sn,"Bi 80, Sn 20 (wt%)",,,Small casting in alumina crucible - air cooled.,Educational alloy - low melting point allows easy and safe use for students.,Standard polishing techniques.,Scanning electron microscopy (SEM) in secondary electron imaging (SEI) mode,100 μm,"Some small scale ordering is apparent, with the pale areas almost pure bismuth, and the darker areas having near eutectic composition.",M Charles and A Cockburn,"Department of Materials Science and Metallurgy, University of Cambridge",https://www.doitpoms.ac.uk/miclib/micrographs/large/000766.jpg,./miclib_output/images/000766.jpg,https://www.doitpoms.ac.uk/miclib/micrograph_record.php?id=766
767,"Bi 80, Sn 20 (wt%)","alloy , bismuth, metal, tin",Metal or alloy,Bi-Sn,"Bi 80, Sn 20 (wt%)",,,Small casting in alumina crucible - air cooled.,Educational alloy - low melting point allows easy and safe use for students.,Standard polishing techniques.,Scanning electron microscopy (SEM) in secondary electron imaging (SEI) mode,10 μm,The near eutectic darker areas seen at lower magnifications (micrographs 766 and 765) can be clearly seen to be similar to lamellae seen in micrograph 764. Note: the specimen in this micrograph is scratched.,M Charles and A Cockburn,"Department of Materials Science and Metallurgy, University of Cambridge",https://www.doitpoms.ac.uk/miclib/micrographs/large/000767.jpg,./miclib_output/images/000767.jpg,https://www.doitpoms.ac.uk/miclib/micrograph_record.php?id=767
768,"Bi 90, Sn 10 (wt%)","alloy , bismuth, metal, tin",Metal or alloy,Bi-Sn,"Bi 90, Sn 10 (wt%)",,,Small casting in alumina crucible - air cooled.,Educational alloy - low melting point allows easy and safe use for students.,Standard polishing techniques.,Scanning electron microscopy (SEM) in secondary electron imaging (SEI) mode,300 μm,"Large scale ordering is apparent, with the very high bismuth concentration showing up as light, and the near eutectic composition showing as darker.",M Charles and A Cockburn,"Department of Materials Science and Metallurgy, University of Cambridge",https://www.doitpoms.ac.uk/miclib/micrographs/large/000768.jpg,./miclib_output/images/000768.jpg,https://www.doitpoms.ac.uk/miclib/micrograph_record.php?id=768
769,"Bi 90, Sn 10 (wt%)","alloy , bismuth, metal, tin",Metal or alloy,Bi-Sn,"Bi 90, Sn 10 (wt%)",,,Small casting in alumina crucible - air cooled.,Educational alloy - low melting point allows easy and safe use for students.,Standard polishing techniques.,Scanning electron microscopy (SEM) in secondary electron imaging (SEI) mode,100 μm,"Some small scale ordering is apparent, with the pale areas almost pure bismuth, and the darker areas having near eutectic composition, and showing lamellae similar to those in micrograph 763.",M Charles and A Cockburn,"Department of Materials Science and Metallurgy, University of Cambridge",https://www.doitpoms.ac.uk/miclib/micrographs/large/000769.jpg,./miclib_output/images/000769.jpg,https://www.doitpoms.ac.uk/miclib/micrograph_record.php?id=769
770,"Bi 90, Sn 10 (wt%)","alloy , bismuth, metal, tin",Metal or alloy,Bi-Sn,"Bi 90, Sn 10 (wt%)",,,Small casting in alumina crucible - air cooled.,Educational alloy - low melting point allows easy and safe use for students.,Standard polishing techniques.,Scanning electron microscopy (SEM) in secondary electron imaging (SEI) mode,10 μm,The near eutectic darker areas seen at lower magnifications [seen in micrograph 769] can be clearly seen to be similar to lamellae seen in micrograph 764.,M Charles and A Cockburn,"Department of Materials Science and Metallurgy, University of Cambridge",https://www.doitpoms.ac.uk/miclib/micrographs/large/000770.jpg,./miclib_output/images/000770.jpg,https://www.doitpoms.ac.uk/miclib/micrograph_record.php?id=770
771,Austenitic stainless steel,"alloy , annealing twins , austenite , grain , metal, stainless steel, steel",Metal or alloy,Fe-C-X,Stainless steel,,,,Construction of highly sophisticated power generation units.,Specimen polished and etched electrolytically using 10% oxalic acid solution in water.,Reflected light microscopy,100 μm,"Shows the grain structure of an austenitic stainless steel NF709, observed using light microscopy on a specimen polished and etched electrolytically using 10% oxalic acid solution in water. Many of the grains contain annealing twins. NF709 is a creep-resistant austenitic stainless steel used in the construction of highly sophisticated power generation units.

Source: http://www.msm.cam.ac.uk/phase-trans/abstracts/annealing.twin.html.",Prof H K D H Bhadeshia,"Department of Materials Science and Metallurgy, University of Cambridge",https://www.doitpoms.ac.uk/miclib/micrographs/large/000771.jpg,./miclib_output/images/000771.jpg,https://www.doitpoms.ac.uk/miclib/micrograph_record.php?id=771
772,Austenitic stainless steel,"alloy , annealing twins , austenite , dislocation , grain , metal, recrystallisation , stainless steel, steel",Metal or alloy,Fe-C-X,Stainless steel,,,The sample was cold-deformed by rolling and then annealed at 704Â°C for one hour.,,,Transmission electron microscopy (TEM),1 μm,"This is a transmission electron micrograph taken at 200 kV, from a thin foil sample of ""302AA"" austenitic stainless steel. The sample was cold-deformed by rolling and then annealed at 704Â°C for one hour. The image shows a recrystallised grain which is relatively free of dislocations, surrounded by a deformed matrix which has a high dislocation density. The recrystallised grain contains annealing twins (parallel bands with different contrast).

Source: http://www.msm.cam.ac.uk/phase-trans/abstracts/annealing.twin.html.",Prof H K D H Bhadeshia,"Department of Materials Science and Metallurgy, University of Cambridge",https://www.doitpoms.ac.uk/miclib/micrographs/large/000772.gif,./miclib_output/images/000772.jpg,https://www.doitpoms.ac.uk/miclib/micrograph_record.php?id=772
773,Austenitic stainless steel,"alloy , annealing twins , austenite , carbon, dislocation , grain , iron, metal, recrystallisation , stainless steel, steel",Metal or alloy,Fe-C-X,Stainless steel,,,The sample was cold-deformed by rolling and then annealed at 704Â°C for one hour.,,,Transmission electron microscopy (TEM),1 μm,"This is a transmission electron micrograph taken at 200 kV, from a thin foil sample of ""302AA"" austenitic stainless steel. The sample was cold-deformed by rolling and then annealed at 704oC for one hour. The image shows recrystallised grains which which show uniform contrast because they are relatively free of dislocations, surrounded by a deformed matrix which has a high dislocation density. The recrystallised grain contains annealing twins (parallel bands with different contrast. The steps at the top left-hand corner are simply steps in annealing twin boundaries.

Source: http://www.msm.cam.ac.uk/phase-trans/abstracts/annealing.twin.html.",Prof H K D H Bhadeshia,"Department of Materials Science and Metallurgy, University of Cambridge",https://www.doitpoms.ac.uk/miclib/micrographs/large/000773.gif,./miclib_output/images/000773.jpg,https://www.doitpoms.ac.uk/miclib/micrograph_record.php?id=773
774,Austenitic stainless steel,"alloy , annealing twins , austenite , carbon, dislocation , grain , iron, metal, recrystallisation , stainless steel, steel",Metal or alloy,Fe-C-X,Stainless steel,,,The sample was cold-deformed by rolling and then annealed at 704Â°C for one hour.,,,Transmission electron microscopy (TEM),1 μm,"This is a transmission electron micrograph taken at 200 kV, from a thin foil sample of ""302AA"" austenitic stainless steel. The sample was cold-deformed by rolling and then annealed at 704Â°C for one hour. The image shows a beautiful picture of annealing twins. Notice how the ends of annealing twins are flat, the shape being determined by a minimisation of interfacial energy. Mechanical twins, by contrast, are lenticular (lens like) with sharply pointed ends to minimise the strain energy due to the twinning shear. Annealing twins do not cause any deformation so strain energy minimisation is not an issue. This is also the reason why there is no strain field contrast visible at the tips of the annealing twins.

Source: http://www.msm.cam.ac.uk/phase-trans/abstracts/annealing.twin.html.",Prof H K D H Bhadeshia,"Department of Materials Science and Metallurgy, University of Cambridge",https://www.doitpoms.ac.uk/miclib/micrographs/large/000774.gif,./miclib_output/images/000774.jpg,https://www.doitpoms.ac.uk/miclib/micrograph_record.php?id=774
775,Austenitic stainless steel,"alloy , annealing twins , austenite , carbon, dislocation , grain , iron, metal, recrystallisation , stainless steel, steel",Metal or alloy,Fe-C-X,Stainless steel,,,The sample was cold-deformed by rolling and then annealed at 704Â°C for one hour.,,,Transmission electron microscopy (TEM),1 μm,"This is a transmission electron micrograph taken at 200 kV, from a thin foil sample of ""302AA"" austenitic stainless steel. The sample was cold-deformed by rolling and then annealed at 704Â°C for one hour. The image shows a mixture of deformed and recrystallised grains.

Source: http://www.msm.cam.ac.uk/phase-trans/abstracts/recryst.html.",Prof H K D H Bhadeshia,"Department of Materials Science and Metallurgy, University of Cambridge",https://www.doitpoms.ac.uk/miclib/micrographs/large/000775.gif,./miclib_output/images/000775.jpg,https://www.doitpoms.ac.uk/miclib/micrograph_record.php?id=775
776,Austenitic stainless steel,"alloy , annealing twins , austenite , carbon, dislocation , grain , iron, metal, recrystallisation , stainless steel, steel",Metal or alloy,Fe-C-X,Stainless steel,,,The sample was cold-deformed by rolling and then annealed at 704°C for one hour.,,,Transmission electron microscopy (TEM),2 μm,"This is a transmission electron micrograph taken at 200 kV, from a thin foil sample of ""302AA"" austenitic stainless steel. The sample was cold-deformed by rolling and then annealed at 704°C for one hour. The image shows a mixture of recrystallised and deformed grains. There are some stacking faults (ribbon like contrast) in the recrystallised grains; austenitic stainless steels have a relatively low stacking fault energy.

Source: http://www.msm.cam.ac.uk/phase-trans/abstracts/recryst.html.",Prof H K D H Bhadeshia,"Department of Materials Science and Metallurgy, University of Cambridge",https://www.doitpoms.ac.uk/miclib/micrographs/large/000776.gif,./miclib_output/images/000776.jpg,https://www.doitpoms.ac.uk/miclib/micrograph_record.php?id=776
777,Grey cast iron (flake graphite),"alloy , carbon, cast iron , graphite , grey cast iron , iron, metal, pearlite , silicon",Metal or alloy,Fe-C-X,"Fe, C 3.2, Si 2.5 (wt%)",,,,,Etchant: Nital 2%,Reflected light microscopy,100 μm,"Grey cast iron, Fe-3.2C-2.5Si wt%, containing graphite flakes in a matrix which is pearlitic. The speckled white regions represent a phosphide eutectic.

Source: http://www.msm.cam.ac.uk/phase-trans/2001/adi/cast.iron.html.",Dr M A Yescas-Gonzalez,"Department of Materials Science and Metallurgy, University of Cambridge",https://www.doitpoms.ac.uk/miclib/micrographs/large/000777.jpg,./miclib_output/images/000777.jpg,https://www.doitpoms.ac.uk/miclib/micrograph_record.php?id=777
778,Grey cast iron (flake graphite),"alloy , carbon, cast iron , cementite , ferrite , graphite , grey cast iron , iron, lamella , metal, pearlite , silicon",Metal or alloy,Fe-C-X,"Fe, C 3.2, Si 2.5 (wt%)",,,,,Etchant: Nital 2%,Reflected light microscopy,40 μm,"Grey cast iron, Fe-3.2C-2.5Si wt%, containing graphite flakes in a matrix which is pearlitic. The lamellar structure of the pearlite can be resolved, appearing to consist of alternating layers of cementite and ferrite. The speckled white regions represent a phosphide eutectic.

Source: http://www.msm.cam.ac.uk/phase-trans/2001/adi/cast.iron.html.",Dr M A Yescas-Gonzalez,"Department of Materials Science and Metallurgy, University of Cambridge",https://www.doitpoms.ac.uk/miclib/micrographs/large/000778.jpg,./miclib_output/images/000778.jpg,https://www.doitpoms.ac.uk/miclib/micrograph_record.php?id=778
779,Spheroidal graphite cast iron,"alloy , carbon, cast iron , decarburisation , ferrite , graphite , grey cast iron , iron, magnesium, metal, pearlite , silicon",Metal or alloy,Fe-C-X,"Fe, C 3.2, Si 2.5, Mg 0.05 (wt%)",,,,,Etchant: Nital 2%,Reflected light microscopy,50 μm,"Spheroidal graphite cast iron, Fe-3.2C-2.5Si-0.05Mg wt%, containing graphite nodules in a matrix which is pearlitic. One of the nodules is surrounded by ferrite, simply because the region around the nodule is decarburised as carbon deposits on to the graphite.

Source: http://www.msm.cam.ac.uk/phase-trans/2001/adi/cast.iron.html.",Dr M A Yescas-Gonzalez,"Department of Materials Science and Metallurgy, University of Cambridge",https://www.doitpoms.ac.uk/miclib/micrographs/large/000779.jpg,./miclib_output/images/000779.jpg,https://www.doitpoms.ac.uk/miclib/micrograph_record.php?id=779
780,Heat treated spheroidal graphite cast iron,"alloy , annealing , carbon, cast iron , decarburisation , ductile , ferrite , graphite , grey cast iron , heat treatment , iron, magnesium, metal, pearlite , silicon",Metal or alloy,Fe-C-X,"Fe, C 3.2, Si 2.5, Mg 0.05 (wt%)",,,Heat treated,,Etchant: Nital 2%,Reflected light microscopy,100 μm,"Spheroidal graphite cast iron usually has a pearlitic matrix. However, annealing causes the carbon in the pearlite to precipitate on to the existing graphite or to form further small graphite particles, leaving behind a ferritic matrix. This gives the iron even greater ductility. The micrograph shows graphite nodules in a ferritic matrix.

Source: http://www.msm.cam.ac.uk/phase-trans/2001/adi/cast.iron.html.",Dr M A Yescas-Gonzalez,"Department of Materials Science and Metallurgy, University of Cambridge",https://www.doitpoms.ac.uk/miclib/micrographs/large/000780.jpg,./miclib_output/images/000780.jpg,https://www.doitpoms.ac.uk/miclib/micrograph_record.php?id=780
781,Heat treated spheroidal graphite cast iron,"alloy , annealing , carbon, cast iron , decarburisation , ductile , ferrite , graphite , grey cast iron , heat treatment , iron, magnesium, metal, pearlite , silicon",Metal or alloy,Fe-C-X,"Fe, C 3.2, Si 2.5, Mg 0.05 (wt%)",,,Heat treated,,Etchant: Nital 2%,Reflected light microscopy,50 μm,"Spheroidal graphite cast iron usually has a pearlitic matrix. However, annealing causes the carbon in the pearlite to precipitate on to the existing graphite or to form further small graphite particles, leaving behind a ferritic matrix. This gives the iron even greater ductility. The micrograph shows graphite nodules in a ferritic matrix. Some carbon deposited during tempering is also visible.

Source: http://www.msm.cam.ac.uk/phase-trans/2001/adi/cast.iron.html.",Dr M A Yescas-Gonzalez,"Department of Materials Science and Metallurgy, University of Cambridge",https://www.doitpoms.ac.uk/miclib/micrographs/large/000781.jpg,./miclib_output/images/000781.jpg,https://www.doitpoms.ac.uk/miclib/micrograph_record.php?id=781
782,Austempered ductile cast iron,"alloy , austempering , carbon, cast iron , copper, ductile , ferrite , graphite , iron, manganese, metal, molybdenum, pearlite , silicon",Metal or alloy,Fe-C-X,"Fe, C 3.52, Si 2.51, Mn 0.49, Mo 0.15, Cu 0.31 (wt%)",,,As cast,,Etchant: Nital 2%,Reflected light microscopy,100 μm,"Ductile iron as-cast. Nodules of graphite, pearlite (dark islands) and ferrite (light background).

Source: http://www.msm.cam.ac.uk/phase-trans/2001/adi/cast.iron.html.",Dr M A Yescas-Gonzalez,"Department of Materials Science and Metallurgy, University of Cambridge",https://www.doitpoms.ac.uk/miclib/micrographs/large/000782.jpg,./miclib_output/images/000782.jpg,https://www.doitpoms.ac.uk/miclib/micrograph_record.php?id=782
783,Austempered ductile cast iron,"alloy , austempering , carbon, cast iron , copper, ductile , ferrite , graphite , iron, manganese, metal, molybdenum, pearlite , silicon",Metal or alloy,Fe-C-X,"Fe, C 3.52, Si 2.51, Mn 0.49, Mo 0.15, Cu 0.31 (wt%)",,,As cast,,Etchant: Nital 2%,Reflected light microscopy,100 μm,"Ductile iron as-cast. Nodules of graphite, pearlite (dark islands) and ferrite (light background).

Source: http://www.msm.cam.ac.uk/phase-trans/2001/adi/cast.iron.html.",Dr M A Yescas-Gonzalez,"Department of Materials Science and Metallurgy, University of Cambridge",https://www.doitpoms.ac.uk/miclib/micrographs/large/000783.jpg,./miclib_output/images/000783.jpg,https://www.doitpoms.ac.uk/miclib/micrograph_record.php?id=783
784,Austempered ductile cast iron,"alloy , austempering , carbon, cast iron , copper, ductile , ferrite , graphite , iron, manganese, metal, molybdenum, pearlite , silicon",Metal or alloy,Fe-C-X,"Fe, C 3.52, Si 2.51, Mn 0.49, Mo 0.15, Cu 0.31 (wt%)",,,,,Etchant: Nital 2%,Reflected light microscopy,100 μm,"Austenitised 950Â°C, austempered 350Â°C for 64 min.

Source: http://www.msm.cam.ac.uk/phase-trans/2001/adi/cast.iron.html.",Dr M A Yescas-Gonzalez,"Department of Materials Science and Metallurgy, University of Cambridge",https://www.doitpoms.ac.uk/miclib/micrographs/large/000784.jpg,./miclib_output/images/000784.jpg,https://www.doitpoms.ac.uk/miclib/micrograph_record.php?id=784
785,Austempered ductile cast iron,"alloy , austempering , carbon, cast iron , copper, ductile , ferrite , graphite , iron, manganese, metal, molybdenum, pearlite , silicon",Metal or alloy,Fe-C-X,"Fe, C 3.52, Si 2.51, Mn 0.49, Mo 0.15, Cu 0.31 (wt%)",,,,,Etchant: Nital 2%,Reflected light microscopy,20 μm,"Austenitised 950Â°C, austempered 350Â°C for 64 min.

Source: http://www.msm.cam.ac.uk/phase-trans/2001/adi/cast.iron.html.",Dr M A Yescas-Gonzalez,"Department of Materials Science and Metallurgy, University of Cambridge",https://www.doitpoms.ac.uk/miclib/micrographs/large/000785.jpg,./miclib_output/images/000785.jpg,https://www.doitpoms.ac.uk/miclib/micrograph_record.php?id=785
786,Austempered ductile cast iron,"alloy , austempering , carbon, cast iron , copper, ductile , ferrite , graphite , iron, manganese, metal, molybdenum, pearlite , silicon",Metal or alloy,Fe-C-X,"Fe, C 3.52, Si 2.51, Mn 0.49, Mo 0.15, Cu 0.31 (wt%)",,,,,Etchant: Nital 2%,Reflected light microscopy,100 μm,"Austenitised at 950Â°C, austempered at 400Â°C for 52 min.

Source: http://www.msm.cam.ac.uk/phase-trans/2001/adi/adimore.html.",Dr M A Yescas-Gonzalez,"Department of Materials Science and Metallurgy, University of Cambridge",https://www.doitpoms.ac.uk/miclib/micrographs/large/000786.jpg,./miclib_output/images/000786.jpg,https://www.doitpoms.ac.uk/miclib/micrograph_record.php?id=786
787,Austempered ductile cast iron,"alloy , austempering , carbon, cast iron , copper, ductile , ferrite , graphite , iron, manganese, metal, molybdenum, pearlite , silicon",Metal or alloy,Fe-C-X,"Fe, C 3.52, Si 2.51, Mn 0.49, Mo 0.15, Cu 0.31 (wt%)",,,,,Etchant: Nital 2%,Reflected light microscopy,20 μm,"Austenitised at 950Â°C, austempered at 400Â°C for 52 min.

Source: http://www.msm.cam.ac.uk/phase-trans/2001/adi/adimore.html.",Dr M A Yescas-Gonzalez,"Department of Materials Science and Metallurgy, University of Cambridge",https://www.doitpoms.ac.uk/miclib/micrographs/large/000787.jpg,./miclib_output/images/000787.jpg,https://www.doitpoms.ac.uk/miclib/micrograph_record.php?id=787
788,Austempered ductile cast iron,"alloy , austempering , carbon, cast iron , copper, ductile , ferrite , graphite , iron, manganese, metal, molybdenum, pearlite , silicon",Metal or alloy,Fe-C-X,"Fe, C 3.52, Si 2.51, Mn 0.49, Mo 0.15, Cu 0.31 (wt%)",,,,,Etchant: Nital 2%,Reflected light microscopy,100 μm,"Austenitised at 950Â°C, austempered at 350Â°C for 64 min.

Source: http://www.msm.cam.ac.uk/phase-trans/2001/adi/adimore.html.",Dr M A Yescas-Gonzalez,"Department of Materials Science and Metallurgy, University of Cambridge",https://www.doitpoms.ac.uk/miclib/micrographs/large/000788.jpg,./miclib_output/images/000788.jpg,https://www.doitpoms.ac.uk/miclib/micrograph_record.php?id=788
789,Austempered ductile cast iron,"alloy , austempering , carbon, cast iron , copper, ductile , ferrite , graphite , iron, manganese, metal, molybdenum, pearlite , silicon",Metal or alloy,Fe-C-X,"Fe, C 3.52, Si 2.51, Mn 0.49, Mo 0.15, Cu 0.31 (wt%)",,,,,Etchant: Nital 2%,Reflected light microscopy,40 μm,"Austenitised at 950Â°C, austempered at 350Â°C for 64 min.

Source: http://www.msm.cam.ac.uk/phase-trans/2001/adi/adimore.html.",Dr M A Yescas-Gonzalez,"Department of Materials Science and Metallurgy, University of Cambridge",https://www.doitpoms.ac.uk/miclib/micrographs/large/000789.jpg,./miclib_output/images/000789.jpg,https://www.doitpoms.ac.uk/miclib/micrograph_record.php?id=789
790,Austempered ductile cast iron,"alloy , austempering , carbon, cast iron , copper, ductile , ferrite , graphite , iron, manganese, metal, molybdenum, pearlite , silicon",Metal or alloy,Fe-C-X,"Fe, C 3.52, Si 2.51, Mn 0.49, Mo 0.15, Cu 0.31 (wt%)",,,,,Etchant: Nital 2%,Reflected light microscopy,20 μm,"Austenitised at 950Â°C, austempered at 350Â°C for 64 min.

Source: http://www.msm.cam.ac.uk/phase-trans/2001/adi/adimore.html.",Dr M A Yescas-Gonzalez,"Department of Materials Science and Metallurgy, University of Cambridge",https://www.doitpoms.ac.uk/miclib/micrographs/large/000790.jpg,./miclib_output/images/000790.jpg,https://www.doitpoms.ac.uk/miclib/micrograph_record.php?id=790
791,Austempered ductile cast iron,"alloy , austempering , carbon, cast iron , copper, ductile , ferrite , graphite , iron, manganese, metal, molybdenum, pearlite , silicon",Metal or alloy,Fe-C-X,"Fe, C 3.52, Si 2.51, Mn 0.49, Mo 0.15, Cu 0.31 (wt%)",,,,,Etchant: Nital 2%,Reflected light microscopy,100 μm,"Austenitised at 950Â°C, austempered at 300Â°C for 63 min.

Source: http://www.msm.cam.ac.uk/phase-trans/2001/adi/adimore.html.",Dr M A Yescas-Gonzalez,"Department of Materials Science and Metallurgy, University of Cambridge",https://www.doitpoms.ac.uk/miclib/micrographs/large/000791.jpg,./miclib_output/images/000791.jpg,https://www.doitpoms.ac.uk/miclib/micrograph_record.php?id=791
792,Austempered ductile cast iron,"alloy , austempering , carbon, cast iron , copper, ductile , ferrite , graphite , iron, manganese, metal, molybdenum, pearlite , silicon",Metal or alloy,Fe-C-X,"Fe, C 3.52, Si 2.51, Mn 0.49, Mo 0.15, Cu 0.31 (wt%)",,,,,Etchant: Nital 2%,Reflected light microscopy,20 μm,"Austenitised at 950Â°C, austempered at 300Â°C for 63 min.
