Repository: Subham2507/mic_hackathon

# Microscopy Image Analysis with CLIP & Vision-Language Models

A hackathon project for automated microscopy technique classification and material categorization using CLIP embeddings and Vision-Language Models (VLMs).

## 🔬 Project Overview

This project implements zero-shot and few-shot learning approaches to: 
- **Classify microscopy techniques** (SEM, TEM, AFM, Optical/Reflected Light Microscopy)
- **Categorize material types** (Metal/Alloy, Ceramic, Polymer, Composite, Fracture)
- **Perform semantic search** on microscopy images using natural language queries
- **Visualize embedding spaces** using UMAP dimensionality reduction

File: micrographs_metadata.csv (part 18 of 19)
micrograph_no,brief_description,keywords,categories,system,composition,standard_codes,reaction,processing,applications,sample_preparation,technique,length_bar,further_information,contributor,organisation,image_url,image_local_path,page_url
Source: http://www.msm.cam.ac.uk/phase-trans/2001/adi/adimore.html.",Dr M A Yescas-Gonzalez,"Department of Materials Science and Metallurgy, University of Cambridge",https://www.doitpoms.ac.uk/miclib/micrographs/large/000792.jpg,./miclib_output/images/000792.jpg,https://www.doitpoms.ac.uk/miclib/micrograph_record.php?id=792
793,Austempered ductile cast iron,"alloy , austempering , carbon, cast iron , copper, ductile , ferrite , graphite , iron, manganese, metal, molybdenum, pearlite , silicon",Metal or alloy,Fe-C-X,"Fe, C 3.52, Si 2.51, Mn 0.49, Mo 0.15, Cu 0.31 (wt%)",,,,,Etchant: Nital 2%,Reflected light microscopy,100 μm,"Austenitised at 950Â°C, austempered at 250Â°C for 50 min.

Source: hthttp://www.msm.cam.ac.uk/phase-trans/2001/adi/adimore.html.",Dr M A Yescas-Gonzalez,"Department of Materials Science and Metallurgy, University of Cambridge",https://www.doitpoms.ac.uk/miclib/micrographs/large/000793.jpg,./miclib_output/images/000793.jpg,https://www.doitpoms.ac.uk/miclib/micrograph_record.php?id=793
794,Austempered ductile cast iron,"alloy , austempering , carbon, cast iron , copper, ductile , ferrite , graphite , iron, manganese, metal, molybdenum, pearlite , silicon",Metal or alloy,Fe-C-X,"Fe, C 3.52, Si 2.51, Mn 0.49, Mo 0.15, Cu 0.31 (wt%)",,,,,Etchant: Nital 2%,Reflected light microscopy,20 μm,"Austenitised at 950Â°C, austempered at 250Â°C for 50 min.

Source: http://www.msm.cam.ac.uk/phase-trans/2001/adi/adimore.html.",Dr M A Yescas-Gonzalez,"Department of Materials Science and Metallurgy, University of Cambridge",https://www.doitpoms.ac.uk/miclib/micrographs/large/000794.jpg,./miclib_output/images/000794.jpg,https://www.doitpoms.ac.uk/miclib/micrograph_record.php?id=794
795,Blackheart cast iron,"alloy , blackheart cast iron , carbon, cast iron , ductile , equiaxed , graphite , iron, metal",Metal or alloy,Fe-C-X,Blackheart cast iron,,,,,Etchant: Nital 2%,Reflected light microscopy,100 μm,Source: http://www.msm.cam.ac.uk/phase-trans/2001/adi/cast.iron.html.,Dr M A Yescas-Gonzalez,"Department of Materials Science and Metallurgy, University of Cambridge",https://www.doitpoms.ac.uk/miclib/micrographs/large/000795.jpg,./miclib_output/images/000795.jpg,https://www.doitpoms.ac.uk/miclib/micrograph_record.php?id=795
796,Blackheart cast iron,"alloy , blackheart cast iron , carbon, cast iron , ductile , equiaxed , graphite , iron, metal",Metal or alloy,Fe-C-X,Blackheart cast iron,,,,,Etchant: Nital 2%,Reflected light microscopy,100 μm,Source: http://www.msm.cam.ac.uk/phase-trans/2001/adi/cast.iron.html.,Dr M A Yescas-Gonzalez,"Department of Materials Science and Metallurgy, University of Cambridge",https://www.doitpoms.ac.uk/miclib/micrographs/large/000796.jpg,./miclib_output/images/000796.jpg,https://www.doitpoms.ac.uk/miclib/micrograph_record.php?id=796
797,Wear-resistant high-chromium cast iron,"alloy , austenite , carbide, carbon, cast iron , chromium, dendrite , equiaxed , graphite , iron, martensite , metal, molybdenum, nickel",Metal or alloy,Fe-C-X,"Fe, C 2.6, Cr 17, Mo 2, Ni 2 (wt%)",,,,,"The sample was etched using Villela's reagent, which is a mixture of picric acid, hydrochloric acid and ethanol.",Reflected light microscopy,40 μm,"This cast iron is used in circumstances where a very high wear resistance is desirable. For example, during the violent crushing of rocks and minerals. It contains a combination of very strong carbide-forming alloying elements. The white phase is a chromium-rich carbide known as M7C3. The matrix consists of dendrites of austenite, some of which may have transformed into martensite. There may also be relatively small quantities of other alloy carbides. The material from which these micrographs were obtained was kindly provided by Dr Arnoldo Bedolla-Jacuinde of Mexico. Details of the iron have been published in the International Journal of Cast Metals Research, 13 (2001) 343-361.

Source: http://www.msm.cam.ac.uk/phase-trans/2001/adi/cast.iron.html.",Dr M A Yescas-Gonzalez,"Department of Materials Science and Metallurgy, University of Cambridge",https://www.doitpoms.ac.uk/miclib/micrographs/large/000797.jpg,./miclib_output/images/000797.jpg,https://www.doitpoms.ac.uk/miclib/micrograph_record.php?id=797
798,Wear-resistant high-chromium cast iron,"alloy , austenite , carbide, carbon, cast iron , chromium, dendrite , equiaxed , graphite , iron, martensite , metal, molybdenum, nickel",Metal or alloy,Fe-C-X,"Fe, C 2.6, Cr 17, Mo 2, Ni 2 (wt%)",,,,,"The sample was etched using Villela's reagent, which is a mixture of picric acid, hydrochloric acid and ethanol.",Reflected light microscopy,20 μm,"This cast iron is used in circumstances where a very high wear resistance is desirable. For example, during the violent crushing of rocks and minerals. It contains a combination of very strong carbide-forming alloying elements. The white phase is a chromium-rich carbide known as M7C3. The matrix consists of dendrites of austenite, some of which may have transformed into martensite. There may also be relatively small quantities of other alloy carbides. The material from which these micrographs were obtained was kindly provided by Dr Arnoldo Bedolla-Jacuinde of Mexico. Details of the iron have been published in the International Journal of Cast Metals Research, 13 (2001) 343-361.

Source: http://www.msm.cam.ac.uk/phase-trans/2001/adi/cast.iron.html.",Dr M A Yescas-Gonzalez,"Department of Materials Science and Metallurgy, University of Cambridge",https://www.doitpoms.ac.uk/miclib/micrographs/large/000798.jpg,./miclib_output/images/000798.jpg,https://www.doitpoms.ac.uk/miclib/micrograph_record.php?id=798
799,"Austenitic stainless steel solution treated, water quenched and tempered","austenite , stainless steel",Metal or alloy,Fe-C-X,"Stainless steel with Cr 18, Ni 10, Nb 1 (wt%)",,,"Solution treated at 1300ÂºC and water quenched, then tempered 72 hours at 700ÂºC",,Extraction replica,Scanning electron microscopy (SEM),2 μm,,Professor Sir R W K Honeycombe,"Department of Materials Science and Metallurgy, University of Cambridge",https://www.doitpoms.ac.uk/miclib/micrographs/large/000799.gif,./miclib_output/images/000799.jpg,https://www.doitpoms.ac.uk/miclib/micrograph_record.php?id=799
800,Austenitic stainless steel tempered,"austenite , stainless steel",Metal or alloy,Fe-C-X,Stainless steel with Nb 1 (wt%),,,Tempered 50 hours at 600ÂºC,,Carbon extraction replica,Scanning electron microscopy (SEM),1 μm,,Professor Sir R W K Honeycombe,"Department of Materials Science and Metallurgy, University of Cambridge",https://www.doitpoms.ac.uk/miclib/micrographs/large/000800.gif,./miclib_output/images/000800.jpg,https://www.doitpoms.ac.uk/miclib/micrograph_record.php?id=800
801,"Austenitic stainless steel solution treated, water quenched then tempered","austenite , stainless steel",Metal or alloy,Fe-C-X,"Stainless steel with Cr 18, Ni 10, Nb 1 (wt%)",,,"Solution treated 24 hours at 1300ÂºC, water quenched then tempered 72 hours at 700ÂºC",,Thin film,Transmission electron microscopy (TEM),400 nm,,Professor Sir R W K Honeycombe,"Department of Materials Science and Metallurgy, University of Cambridge",https://www.doitpoms.ac.uk/miclib/micrographs/large/000801.gif,./miclib_output/images/000801.jpg,https://www.doitpoms.ac.uk/miclib/micrograph_record.php?id=801
802,"Austenitic stainless steel solution treated, water quenched then tempered","austenite , stainless steel",Metal or alloy,Fe-C-X,"Stainless steel with Cr 18, Ni 10, Nb 1 (wt%)",,,"Solution treated 24 hours at 1300ÂºC, water quenched then tempered 150 hours at 700ÂºC",,,Reflected light microscopy,50 μm,,Professor Sir R W K Honeycombe,"Department of Materials Science and Metallurgy, University of Cambridge",https://www.doitpoms.ac.uk/miclib/micrographs/large/000802.gif,./miclib_output/images/000802.jpg,https://www.doitpoms.ac.uk/miclib/micrograph_record.php?id=802
803,"Austenitic stainless steel solution treated, water quenched then tempered","austenite , stainless steel",Metal or alloy,Fe-C-X,"Stainless steel with Cr 18, Ni 10, Nb 1 (wt%)",,,"Solution treated 12 hours at 1250ÂºC, water quenched then tempered 24 hours at 700ÂºC",,Thin film,Transmission electron microscopy (TEM),1 μm,,Professor Sir R W K Honeycombe,"Department of Materials Science and Metallurgy, University of Cambridge",https://www.doitpoms.ac.uk/miclib/micrographs/large/000803.gif,./miclib_output/images/000803.jpg,https://www.doitpoms.ac.uk/miclib/micrograph_record.php?id=803
804,Austenitic stainless steel tempered,"austenite , stainless steel",Metal or alloy,Fe-C-X,"Stainless steel with Cr 15, Ni 35, Mo 2.5, C 0.25 (wt%)",,,Tempered 1000 hours at 700ÂºC,,Carbon extraction replica,Scanning electron microscopy (SEM),4 μm,,Professor Sir R W K Honeycombe,"Department of Materials Science and Metallurgy, University of Cambridge",https://www.doitpoms.ac.uk/miclib/micrographs/large/000804.gif,./miclib_output/images/000804.jpg,https://www.doitpoms.ac.uk/miclib/micrograph_record.php?id=804
805,Austenitic stainless steel tempered,"austenite , stainless steel",Metal or alloy,Fe-C-X,"Stainless steel with Cr 15, Ni 35, V 5, C 0.1 (wt%)",,,Tempered 1000 hours at 600ÂºC,,Carbon extraction replica,Scanning electron microscopy (SEM),4 μm,,Professor Sir R W K Honeycombe,"Department of Materials Science and Metallurgy, University of Cambridge",https://www.doitpoms.ac.uk/miclib/micrographs/large/000805.gif,./miclib_output/images/000805.jpg,https://www.doitpoms.ac.uk/miclib/micrograph_record.php?id=805
806,"Austenitic stainless steel water quenched then cooled, showing transformation to g in the a lamellae","austenite , stainless steel",Metal or alloy,Fe-C-X,"Fe, C 0.12, Mn 14.2, Cr 13.7",,,Water quenched from 1050ÂºC then cooled to -196ÂºC,,,Reflected light microscopy,50 μm,,Professor Sir R W K Honeycombe,"Department of Materials Science and Metallurgy, University of Cambridge",https://www.doitpoms.ac.uk/miclib/micrographs/large/000806.gif,./miclib_output/images/000806.jpg,https://www.doitpoms.ac.uk/miclib/micrograph_record.php?id=806
807,Martensitic steel solution treated and rapidly cooled with dislocation in retained autenite,"austenite , martensite",Metal or alloy,Fe-C-X,"Fe, C 0.2, Mo 4 (wt%)",,,Solution treated and rapidly cooled,,Thin film,Transmission electron microscopy (TEM),500 nm,,Professor Sir R W K Honeycombe,"Department of Materials Science and Metallurgy, University of Cambridge",https://www.doitpoms.ac.uk/miclib/micrographs/large/000807.gif,./miclib_output/images/000807.jpg,https://www.doitpoms.ac.uk/miclib/micrograph_record.php?id=807
808,Martensitic steel tempered with precipitation of Mo2C,martensite,Metal or alloy,Fe-C-X,"Fe, C 0.2, Mo 4 (wt%)",,,Solution treated and rapidly cooled,,Thin film,Transmission electron microscopy (TEM),200 nm,,Professor Sir R W K Honeycombe,"Department of Materials Science and Metallurgy, University of Cambridge",https://www.doitpoms.ac.uk/miclib/micrographs/large/000808.gif,./miclib_output/images/000808.jpg,https://www.doitpoms.ac.uk/miclib/micrograph_record.php?id=808
809,"Austenitic stainless steel solution treated, quenched, deformed in tension, then tempered","austenite , stainless steel",Metal or alloy,Fe-C-X,"Stainless steel with Cr 18, Ni 10, Nb 1 (wt%)",,,"Solution treated 24 hours at 1300ÂºC, then quenched. Deformed 3% in tension, then tempered 27 hours at 700ÂºC",,Thin film,Transmission electron microscopy (TEM),1 μm,,Professor Sir R W K Honeycombe,"Department of Materials Science and Metallurgy, University of Cambridge",https://www.doitpoms.ac.uk/miclib/micrographs/large/000809.gif,./miclib_output/images/000809.jpg,https://www.doitpoms.ac.uk/miclib/micrograph_record.php?id=809
810,Ferritic steel heat treated and water quenched,ferrite,Metal or alloy,Fe-C-X,"Fe, Mn 1, S 0.02 (wt%)",,,1 hour at 1470ÂºC and water quenched,,Fracture replica,Scanning electron microscopy (SEM),1.5 μm,,Professor Sir R W K Honeycombe,"Department of Materials Science and Metallurgy, University of Cambridge",https://www.doitpoms.ac.uk/miclib/micrographs/large/000810.gif,./miclib_output/images/000810.jpg,https://www.doitpoms.ac.uk/miclib/micrograph_record.php?id=810
811,"Austenitic stainless steel rapidly cooled, fracture surface of laboratory ingot","austenite , stainless steel",Metal or alloy,Fe-C-X,"Fe, C 0.13, Ni 4, Cr 2, Mn 0.49, S 0.015 (wt%)",,,Fairly rapidly cooled,,Carbon extraction replica,Scanning electron microscopy (SEM),4 μm,,Professor Sir R W K Honeycombe,"Department of Materials Science and Metallurgy, University of Cambridge",https://www.doitpoms.ac.uk/miclib/micrographs/large/000811.gif,./miclib_output/images/000811.jpg,https://www.doitpoms.ac.uk/miclib/micrograph_record.php?id=811
812,"Austenitic stainless steel rapidly cooled, fracture surface of laboratory ingot","austenite , stainless steel",Metal or alloy,Fe-C-X,"Fe, C 0.13, Ni 4, Cr 2, Mn 0.49, S 0.015 (wt%)",,,Fairly rapidly cooled,,Carbon extraction replica,Scanning electron microscopy (SEM),4 μm,,Professor Sir R W K Honeycombe,"Department of Materials Science and Metallurgy, University of Cambridge",https://www.doitpoms.ac.uk/miclib/micrographs/large/000812.gif,./miclib_output/images/000812.jpg,https://www.doitpoms.ac.uk/miclib/micrograph_record.php?id=812
813,"Austenitic stainless steel solution treated, quenched and tempered, with M23C6 precipitate","austenite , stainless steel",Metal or alloy,Fe-C-X,"Stainless steel with Cr 18, Ni 10, Mo 1 (wt%)",,,Solution treated 12 hours at 1250ÂºC and quenched. Tempered 24 hours at 700ÂºC.,,Thin film,Transmission electron microscopy (TEM),400 nm,,Professor Sir R W K Honeycombe,"Department of Materials Science and Metallurgy, University of Cambridge",https://www.doitpoms.ac.uk/miclib/micrographs/large/000813.gif,./miclib_output/images/000813.jpg,https://www.doitpoms.ac.uk/miclib/micrograph_record.php?id=813
814,"Austenitic stainless steel solution treated, quenched and tempered","austenite , stainless steel",Metal or alloy,Fe-C-X,"Stainless steel with Cr 18, Ni 10, Nb 1 (wt%)",,,Solution treated 24 hours at 1300ÂºC then quenched. Tempered 350 hours at 700ÂºC.,,Thin film,Transmission electron microscopy (TEM),1 μm,,Professor Sir R W K Honeycombe,"Department of Materials Science and Metallurgy, University of Cambridge",https://www.doitpoms.ac.uk/miclib/micrographs/large/000814.gif,./miclib_output/images/000814.jpg,https://www.doitpoms.ac.uk/miclib/micrograph_record.php?id=814
815,"Martensitic steel, lightly rolled, with dislocations in austenite","austenite , martensite",Metal or alloy,Fe-C-X,"Fe, C 0.2, Mo 4 (wt%)",,,Lightly rolled,,,Scanning electron microscopy (SEM),400 nm,,Professor Sir R W K Honeycombe,"Department of Materials Science and Metallurgy, University of Cambridge",https://www.doitpoms.ac.uk/miclib/micrographs/large/000815.gif,./miclib_output/images/000815.jpg,https://www.doitpoms.ac.uk/miclib/micrograph_record.php?id=815
816,"Austenitic stainless steel solution treated, quenched and tempered, showing M23C6 precipitate","austenite , stainless steel",Metal or alloy,Fe-C-X,"Stainless steel with Cr 18, Ni 10, Mo 1 (wt%)",,,,,Thin film,Transmission electron microscopy (TEM),400 nm,,Professor Sir R W K Honeycombe,"Department of Materials Science and Metallurgy, University of Cambridge",https://www.doitpoms.ac.uk/miclib/micrographs/large/000816.gif,./miclib_output/images/000816.jpg,https://www.doitpoms.ac.uk/miclib/micrograph_record.php?id=816
817,Austenitic stainless steel tempered,"austenite , stainless steel",Metal or alloy,Fe-C-X,"Stainless steel with Cr 15, Ni 35, Ti 5, C 0.1",,,Tempered 250 hours at 700ÂºC,,Carbon extraction replica,Scanning electron microscopy (SEM),2 μm,,Professor Sir R W K Honeycombe,"Department of Materials Science and Metallurgy, University of Cambridge",https://www.doitpoms.ac.uk/miclib/micrographs/large/000817.gif,./miclib_output/images/000817.jpg,https://www.doitpoms.ac.uk/miclib/micrograph_record.php?id=817
818,Austenitic stainless steel tempered,"austenite , stainless steel",Metal or alloy,Fe-C-X,"Stainless steel with Cr 15, Ni 35, Nb 2.5, C 0.1 (wt%)",,,Tempered 1000 hours at 700ÂºC,,Carbon extraction replica,Scanning electron microscopy (SEM),4 μm,,Professor Sir R W K Honeycombe,"Department of Materials Science and Metallurgy, University of Cambridge",https://www.doitpoms.ac.uk/miclib/micrographs/large/000818.gif,./miclib_output/images/000818.jpg,https://www.doitpoms.ac.uk/miclib/micrograph_record.php?id=818
819,Austenitic stainless steel water quenched then deformed in impact,"austenite , stainless steel",Metal or alloy,Fe-C-X,"Stainless steel with Cr 13.7, Mn 14.2, C 0.12 (wt%)",,,Water quenched from 1050ÂºC then deformed 20% in impact,,,Reflected light microscopy,50 μm,,Professor Sir R W K Honeycombe,"Department of Materials Science and Metallurgy, University of Cambridge",https://www.doitpoms.ac.uk/miclib/micrographs/large/000819.gif,./miclib_output/images/000819.jpg,https://www.doitpoms.ac.uk/miclib/micrograph_record.php?id=819
820,Austenitic stainless steel tempered,"austenite , stainless steel",Metal or alloy,Fe-C-X,"Stainless steel with Cr 15, Ni 35, Nb 5, C O.1 (wt%)",,,Tempered 250 hours at 700ÂºC,,Carbon extraction replica,Scanning electron microscopy (SEM),4 μm,,Professor Sir R W K Honeycombe,"Department of Materials Science and Metallurgy, University of Cambridge",https://www.doitpoms.ac.uk/miclib/micrographs/large/000820.gif,./miclib_output/images/000820.jpg,https://www.doitpoms.ac.uk/miclib/micrograph_record.php?id=820
821,Austenitic stainless steel impact deformed at room temperature,"austenite , stainless steel",Metal or alloy,Fe-C-X,"Fe, C 1.15, Mn 13 (wt%)",,,Impact deformed at room temperature,,,Scanning electron microscopy (SEM),2.5 μm,,Professor Sir R W K Honeycombe,"Department of Materials Science and Metallurgy, University of Cambridge",https://www.doitpoms.ac.uk/miclib/micrographs/large/000821.gif,./miclib_output/images/000821.jpg,https://www.doitpoms.ac.uk/miclib/micrograph_record.php?id=821
822,Austenitic stainless steel tempered,"austenite , stainless steel",Metal or alloy,Fe-C-X,"Stainless steel with Cr 18, Ni 10, Nb 1 (wt%)",,,Tempered 5 hours at 700ÂºC,,Thin film,Transmission electron microscopy (TEM),400 nm,,Professor Sir R W K Honeycombe,"Department of Materials Science and Metallurgy, University of Cambridge",https://www.doitpoms.ac.uk/miclib/micrographs/large/000822.gif,./miclib_output/images/000822.jpg,https://www.doitpoms.ac.uk/miclib/micrograph_record.php?id=822
823,"Martensitic steel tempered, with dislocation helices in ferrite","ferrite , martensite",Metal or alloy,Fe-C-X,"Fe, C 0.2, Mo 4 (wt%)",,,Tempered 20 hours at 500ÂºC,,Thin film,Transmission electron microscopy (TEM),1 μm,,Professor Sir R W K Honeycombe,"Department of Materials Science and Metallurgy, University of Cambridge",https://www.doitpoms.ac.uk/miclib/micrographs/large/000823.gif,./miclib_output/images/000823.jpg,https://www.doitpoms.ac.uk/miclib/micrograph_record.php?id=823
824,"Martensitic steel tempered, with precipitation of Mo2C in ferrite","ferrite , martensite",Metal or alloy,Fe-C-X,"Fe, C 0.2, Mo 4 (wt%)",,,Tempered 20 hours at 600ÂºC,,Thin film,Transmission electron microscopy (TEM),1 μm,,Professor Sir R W K Honeycombe,"Department of Materials Science and Metallurgy, University of Cambridge",https://www.doitpoms.ac.uk/miclib/micrographs/large/000824.gif,./miclib_output/images/000824.jpg,https://www.doitpoms.ac.uk/miclib/micrograph_record.php?id=824
825,,,,,,,,,,,,,,,,,,https://www.doitpoms.ac.uk/miclib/micrograph_record.php?id=825
826,"Austenitic stainless steel tempered, with Mo2 and M6C precipitates","austenite , stainless steel",Metal or alloy,Fe-C-X,"Fe, C 0.20, Mo 3.8, Ta 0.22 (wt%)",,,Tempered 1000 hours at 600ÂºC,,Carbon extraction replica,Scanning electron microscopy (SEM),2.5 μm,,Professor Sir R W K Honeycombe,"Department of Materials Science and Metallurgy, University of Cambridge",https://www.doitpoms.ac.uk/miclib/micrographs/large/000826.gif,./miclib_output/images/000826.jpg,https://www.doitpoms.ac.uk/miclib/micrograph_record.php?id=826
827,Martensitic steel quenched then tempered,martensite,Metal or alloy,Fe-C-X,"Fe, C 0.2, Mo 4 (wt%)",,,Alloy quenched then tempered 90 hours at 550ÂºC,,Thin film,Transmission electron microscopy (TEM),1 μm,,Professor Sir R W K Honeycombe,"Department of Materials Science and Metallurgy, University of Cambridge",https://www.doitpoms.ac.uk/miclib/micrographs/large/000827.gif,./miclib_output/images/000827.jpg,https://www.doitpoms.ac.uk/miclib/micrograph_record.php?id=827
828,"Martensitic steel tempered, with precipitation of Mo2C on dislocations in ferrite","ferrite , martensite",Metal or alloy,Fe-C-X,"Fe, C 0.2, Mo 4 (wt%)",,,Tempered 300 hours at 550ÂºC,,Thin film,Transmission electron microscopy (TEM),500 nm,,Professor Sir R W K Honeycombe,"Department of Materials Science and Metallurgy, University of Cambridge",https://www.doitpoms.ac.uk/miclib/micrographs/large/000828.gif,./miclib_output/images/000828.jpg,https://www.doitpoms.ac.uk/miclib/micrograph_record.php?id=828
829,"Martensitic steel quenched then tempered, with precipitation of Mo2C on dislocations in ferrite","ferrite , martensite",Metal or alloy,Fe-C-X,"Fe, C 0.2, Mo 4 (wt%)",,,Tempered 300 hours at 550ÂºC,,Thin film,Transmission electron microscopy (TEM),500 nm,,Professor Sir R W K Honeycombe,"Department of Materials Science and Metallurgy, University of Cambridge",https://www.doitpoms.ac.uk/miclib/micrographs/large/000829.gif,./miclib_output/images/000829.jpg,https://www.doitpoms.ac.uk/miclib/micrograph_record.php?id=829
830,"Martensitic steel tempered, with precipitation of Mo2C on dislocations",martensite,Metal or alloy,Fe-C-X,"Fe, C 0.2, Mo 4 (wt%)",,,Tempered 20 hours at 600ÂºC,,Thin film,Transmission electron microscopy (TEM),2 μm,,Professor Sir R W K Honeycombe,"Department of Materials Science and Metallurgy, University of Cambridge",https://www.doitpoms.ac.uk/miclib/micrographs/large/000830.gif,./miclib_output/images/000830.jpg,https://www.doitpoms.ac.uk/miclib/micrograph_record.php?id=830
831,"Austenitic stainless steel water quenched, with a-martensite needles within lamellae","austenite , stainless steel",Metal or alloy,Fe-C-X,"Fe, C 0.12, Mn 14.2, Cr 13.7",,,Water quenched from 1050ÂºC,,Carbon replica,Scanning electron microscopy (SEM),4 μm,,Professor Sir R W K Honeycombe,"Department of Materials Science and Metallurgy, University of Cambridge",https://www.doitpoms.ac.uk/miclib/micrographs/large/000831.gif,./miclib_output/images/000831.jpg,https://www.doitpoms.ac.uk/miclib/micrograph_record.php?id=831
832,Austenitic stainless steel tempered,"austenite , stainless steel",Metal or alloy,Fe-C-X,"Fe, C 0.2, Mo 4 (wt%)",,,Tempered 5 hours at 600ÂºC,,Thin film,Transmission electron microscopy (TEM),200 nm,,Professor Sir R W K Honeycombe,"Department of Materials Science and Metallurgy, University of Cambridge",https://www.doitpoms.ac.uk/miclib/micrographs/large/000832.gif,./miclib_output/images/000832.jpg,https://www.doitpoms.ac.uk/miclib/micrograph_record.php?id=832
833,"Austenitic stainless steel solution treated, quenched then tempered","austenite , stainless steel",Metal or alloy,Fe-C-X,"Stainless steel with Cr 18, Ni 10, Nb 1 (wt%)",,,"Solution treated 24 hours at 1300ÂºC, quenched then tempered 150 hours at 700ÂºC",,,Reflected light microscopy,50 μm,,Professor Sir R W K Honeycombe,"Department of Materials Science and Metallurgy, University of Cambridge",https://www.doitpoms.ac.uk/miclib/micrographs/large/000833.gif,./miclib_output/images/000833.jpg,https://www.doitpoms.ac.uk/miclib/micrograph_record.php?id=833
834,"Steel slowly cooled, fracture surface of commercial ingot",,Metal or alloy,Fe-C-X,"Fe, C 0.13, Ni 4, Cr 2, Mn 0.49, S 0.015 (wt%)",,,Slowly cooled,,Carbon extraction replica,Scanning electron microscopy (SEM),4 μm,,Professor Sir R W K Honeycombe,"Department of Materials Science and Metallurgy, University of Cambridge",https://www.doitpoms.ac.uk/miclib/micrographs/large/000834.gif,./miclib_output/images/000834.jpg,https://www.doitpoms.ac.uk/miclib/micrograph_record.php?id=834
835,"Martensitic steel tempered, with precipitation of Mo2C",martensite,Metal or alloy,Fe-C-X,"Fe, C 0.2, Mo 4 (wt%)",,,Tempered 7 hours at 700ÂºC,,Thin film,Transmission electron microscopy (TEM),1 μm,,Professor Sir R W K Honeycombe,"Department of Materials Science and Metallurgy, University of Cambridge",https://www.doitpoms.ac.uk/miclib/micrographs/large/000835.gif,./miclib_output/images/000835.jpg,https://www.doitpoms.ac.uk/miclib/micrograph_record.php?id=835
836,,,,,,,,,,,,,,,,,,https://www.doitpoms.ac.uk/miclib/micrograph_record.php?id=836
837,,,,,,,,,,,,,,,,,,https://www.doitpoms.ac.uk/miclib/micrograph_record.php?id=837
838,,,,,,,,,,,,,,,,,,https://www.doitpoms.ac.uk/miclib/micrograph_record.php?id=838
839,,,,,,,,,,,,,,,,,,https://www.doitpoms.ac.uk/miclib/micrograph_record.php?id=839
840,,,,,,,,,,,,,,,,,,https://www.doitpoms.ac.uk/miclib/micrograph_record.php?id=840
841,Micrograph of base material microstructure: H32 - cold-worked and stabilised to obtain 1/4 hardness.,"aluminium , magnesium",Metal or alloy,Al-Mg,"Al, Mg 4.5, Mn 0.7 (wt%)",,,,Typically used in naval industry due to good mechanical properties and due to excellent resistance corrosion in sea water.,Polished and etched with Weck's reagent (immersed for 7-10s) then rinsed with running water and dried with compressed air.,"Optical microscope, interferential contrast",100 μm,(AA5083-H32 BM x500 Weck's reagent interferential contrast),J Adamowski,"Department of Production Engineering, Thermoenergetics and Mathematical Models, University of Genoa, Italy",https://www.doitpoms.ac.uk/miclib/micrographs/large/000841.jpg,./miclib_output/images/000841.jpg,https://www.doitpoms.ac.uk/miclib/micrograph_record.php?id=841
842,"Macrograph of a resistance spot weld made in two plates of 1,5mm thickness. T3 - solution heat treatment, cold working and natural ageing.","aluminium , copper",Metal or alloy,Al-Cu,"Al, Cu 4.5, Mg 1.5 (wt%)",,,,Typically used in aerospace industry due to excellent mechanical properties.,Polished and etched with Keller's reagent (swabbed for 15-20s) then rinsed with running water and dried with compressed air.,"Optical microscope, interferential contrast",1 mm,"(AA2024-T3 RSW x40 Keller's reagent interferential contrast)

Base material characterised by elongated, plastically deformed grains. Presence of dendritic grains in the weld. The line on the left is the original plates separation line. The two short lines on the right (inside the weld) are solidification cracks.",J Adamowski,"Department of Production Engineering, Thermoenergetics and Mathematical Models, University of Genoa, Italy",https://www.doitpoms.ac.uk/miclib/micrographs/large/000842.jpg,./miclib_output/images/000842.jpg,https://www.doitpoms.ac.uk/miclib/micrograph_record.php?id=842
843,Micrograph of base metal. T6 - solution heat treated and artificially aged.,"aluminium , magnesium, silicon",Metal or alloy,Al-Mg-Si,"Al, Mg 1, Si 0.8, Mn 0.5 (wt%)",,,,,Polished and etched with Keller's reagent (swabbed for 15-20s) then rinsed with running water and dried with compressed air.,"Optical microscope, reflected light",250 μm,(AA6013-T6 BM x100 Keller's reagent),J Adamowski,"Department of Production Engineering, Thermoenergetics and Mathematical Models, University of Genoa, Italy",https://www.doitpoms.ac.uk/miclib/micrographs/large/000843.jpg,./miclib_output/images/000843.jpg,https://www.doitpoms.ac.uk/miclib/micrograph_record.php?id=843
844,Microstructure of extruded tube in Magnesium alloy AZ91 in direction perpendicular to the direction of extrusion.,"aluminium , magnesium, zinc",Metal or alloy,Mg-Al,"Mg, Al 9.2, Zn 0.8 (wt %)",,,,"Most commercially used Mg-based alloy, characterised by good mechanical properties and resistance to corrosion.",Ground and polished automatically. Etched with Kroll's reagent (immersed for 10-15s) then rinsed with water and dried with compressed air.,"Optical microscope, reflected light",500 μm,,J Adamowski,"Department of Production Engineering, Thermoenergetics and Mathematical Models, University of Genoa, Italy",https://www.doitpoms.ac.uk/miclib/micrographs/large/000844.jpg,./miclib_output/images/000844.jpg,https://www.doitpoms.ac.uk/miclib/micrograph_record.php?id=844
845,Microstructure of extruded tube in Magnesium alloy AZ91 in direction perpendicular to the direction of extrusion.,"aluminium , magnesium, zinc",Metal or alloy,Mg-Al,"Mg, Al 9.2, Zn 0.8 (wt %)",,,,"Most commercially used Mg-based alloy, characterised by good mechanical properties and resistance to corrosion.",Ground and polished automatically. Etched with Kroll's reagent (immersed for 10-15s) then rinsed with water and dried with compressed air.,"Optical microscope, reflected light",50 μm,Microstructure showing regular grains with uniformly distributed precipitates of intermetallic phase Mg17Al12.,J Adamowski,"Department of Production Engineering, Thermoenergetics and Mathematical Models, University of Genoa, Italy",https://www.doitpoms.ac.uk/miclib/micrographs/large/000845.jpg,./miclib_output/images/000845.jpg,https://www.doitpoms.ac.uk/miclib/micrograph_record.php?id=845
846,Fe-0.4C-30Ni (wt%),"austenite , martensite , steel",Metal or alloy,Fe-C-X,"Fe, C 0.4 Ni 30 (wt%)",,,Quenching in liquid nitrogen,,,"Optical Microscopy, Nomarski differential interference contrast",50 μm,The micrograph shows the surface displacements produced when austenite in steel is transformed to martensite. The different colours represent a variety of inclinations.,Prof H K D H Bhadeshia,"Department of Materials Science and Metallurgy, University of Cambridge",https://www.doitpoms.ac.uk/miclib/micrographs/large/000846.jpg,./miclib_output/images/000846.jpg,https://www.doitpoms.ac.uk/miclib/micrograph_record.php?id=846
847,Plasma sprayed (PS) partially stabilised zirconia (PSZ) showing splat morphology,"partially stabilized zirconia (PSZ), plasma spraying, zirconia",Ceramic,ZrO2-Yb2O3,"ZrO2 84, Yb2O3 16 (wt%)",,,Plasma spraying,Thermal barrier coatings (TBC) for gas turbine applications,,Field emission gun scanning electron microscopy (FEGSEM),2 μm,,S Paul,"Department of Materials Science and Metallurgy, University of Cambridge",https://www.doitpoms.ac.uk/miclib/micrographs/large/000847.jpg,./miclib_output/images/000847.jpg,https://www.doitpoms.ac.uk/miclib/micrograph_record.php?id=847
848,Physical vapour deposited (PVD) partially stabilized zirconia (PSZ) showing columnar structure,"partially stabilized zirconia (PSZ), physical vapor deposition (PVD), zirconia",Ceramic,ZrO2-Y2O3,"ZrO2 92.5, Y2O3 7.5 (wt%)",,,Physical vapour deposition,Thermal barrier coatings (TBC) for gas turbine applications,,Field emission gun scanning electron microscopy (FEGSEM),1 μm,,S Paul,"Department of Materials Science and Metallurgy, University of Cambridge",https://www.doitpoms.ac.uk/miclib/micrographs/large/000848.jpg,./miclib_output/images/000848.jpg,https://www.doitpoms.ac.uk/miclib/micrograph_record.php?id=848
849,Partially stabilized zirconia (PSZ) powder for plasma spraying,"powder spraying, zirconia",Ceramic,ZrO2-Y2O3,"ZrO2 92.5, Y2O3 7.5 (wt%)",,,Homogenised oven spheroidisation,For plasma spraying,,Scanning electron microscopy (SEM),100 μm,,S Paul,"Department of Materials Science and Metallurgy, University of Cambridge",https://www.doitpoms.ac.uk/miclib/micrographs/large/000849.jpg,./miclib_output/images/000849.jpg,https://www.doitpoms.ac.uk/miclib/micrograph_record.php?id=849
850,Stainless Steel 430.,steel,Metal or alloy,Fe-C-X,Stainless steel 430,,,Laser micromachining,,,Atomic force microscopy (AFM),20 μm,Grooves produced by a laser micromachining process in stainless steel 430.,Jorge Sorbal,"Department of Materials Science and Metallurgy, University of Cambridge",https://www.doitpoms.ac.uk/miclib/micrographs/large/000850.jpg,./miclib_output/images/000850.jpg,https://www.doitpoms.ac.uk/miclib/micrograph_record.php?id=850
851,Polystyrene,,Polymer,Polystyrene (PS),Polystyrene,,,,,,Atomic force microscopy (AFM),2 μm,"A crack tip in a drying colloidal film. The 198 nm diameter particles crystallize in regions, and are physically stuck to each other. The pore space between them is currently filled with water.",Lucas Goehring,"Department of Materials Science and Metallurgy, University of Cambridge",https://www.doitpoms.ac.uk/miclib/micrographs/large/000851.jpg,./miclib_output/images/000851.jpg,https://www.doitpoms.ac.uk/miclib/micrograph_record.php?id=851
852,Polystyrene,,Polymer,Polystyrene (PS),Polystyrene,,,,,,Atomic force microscopy (AFM),200 nm,"Spherical particles of polystyrene, with a mean diameter of 144 nm, and about a 10% standard deviation in particle size. There are regions of crystallization (to the top left and lower right), and regions of disorder (centre). The particles are slightly deformed into each other as the result of capillary forces encountered during drying.",Lucas Goehring,"Department of Materials Science and Metallurgy, University of Cambridge",https://www.doitpoms.ac.uk/miclib/micrographs/large/000852.jpg,./miclib_output/images/000852.jpg,https://www.doitpoms.ac.uk/miclib/micrograph_record.php?id=852
853,Colloidal polymethyl methacrylate,,Polymer,Poly methyl methacrylate,Poly methyl methacrylate,,,,,,Atomic force microscopy (AFM),200 nm,"These colloidal particles (PMMA) are synthesized by polymerizing methyl-methacrylate, and have a nominal diameter of ~120 nm.",Lucas Goehring,"Department of Materials Science and Metallurgy, University of Cambridge",https://www.doitpoms.ac.uk/miclib/micrographs/large/000853.jpg,./miclib_output/images/000853.jpg,https://www.doitpoms.ac.uk/miclib/micrograph_record.php?id=853
854,"Low Carbon Steel Grains, Copper Edge",,Metal or alloy,Fe-C-X,"Fe, C low (wt%)",,,,,,Reflected light microscopy,500 μm,"The edge of a 1p coin, showing a ferritic grain structure and a copper coating.",Lewis Lea,"Department of Materials Science and Metallurgy, University of Cambridge",https://www.doitpoms.ac.uk/miclib/micrographs/large/000854.jpg,./miclib_output/images/000854.jpg,https://www.doitpoms.ac.uk/miclib/micrograph_record.php?id=854
855,Low Carbon Steel,,Metal or alloy,Fe-C-X,"Fe, C low (wt%)",,,,,,Scanning electron microscopy (SEM),20 μm,The microstructure of ferritic steel in a 1p coin.,Lewis Lea,"Department of Materials Science and Metallurgy, University of Cambridge",https://www.doitpoms.ac.uk/miclib/micrographs/large/000855.jpg,./miclib_output/images/000855.jpg,https://www.doitpoms.ac.uk/miclib/micrograph_record.php?id=855
856,Low Carbon Steel,,Metal or alloy,Fe-C-X,"Fe, C low (wt%)",,,,,,Scanning electron microscopy (SEM),5 μm,A pair of triple points in the microstructure of ferritic steel in a 1p coin.,Lewis Lea,"Department of Materials Science and Metallurgy, University of Cambridge",https://www.doitpoms.ac.uk/miclib/micrographs/large/000856.jpg,./miclib_output/images/000856.jpg,https://www.doitpoms.ac.uk/miclib/micrograph_record.php?id=856
857,Low Carbon Steel,,Metal or alloy,Fe-C-X,"Fe, C low (wt%)",,,,,,Atomic force microscopy (AFM),20 μm,The microstructure of ferritic steel in a 1p coin.,Rachel Oliver,"Department of Materials Science and Metallurgy, University of Cambridge",https://www.doitpoms.ac.uk/miclib/micrographs/large/000857.jpg,./miclib_output/images/000857.jpg,https://www.doitpoms.ac.uk/miclib/micrograph_record.php?id=857
858,"Bi 40wt%, Sn 60wt%",,Metal or alloy,Bi-Sn,"Bi 40, Sn 60 (wt%)",,,,,,Reflected light microscopy,100 μm,A hypoeutectic (in wt% Bi) Bi-Sn alloy.,Lewis Lea,"Department of Materials Science and Metallurgy, University of Cambridge",https://www.doitpoms.ac.uk/miclib/micrographs/large/000858.jpg,./miclib_output/images/000858.jpg,https://www.doitpoms.ac.uk/miclib/micrograph_record.php?id=858
859,"Bi 60wt%, Sn 40wt%",,Metal or alloy,Bi-Sn,"Bi 60, Sn 40 (wt%)",,,,,,Reflected light microscopy,100 μm,A Bi-Sn alloy close to its eutectic composition.,Lewis Lea,"Department of Materials Science and Metallurgy, University of Cambridge",https://www.doitpoms.ac.uk/miclib/micrographs/large/000859.jpg,./miclib_output/images/000859.jpg,https://www.doitpoms.ac.uk/miclib/micrograph_record.php?id=859
860,"Bi 80wt%, Sn 20wt%",,Metal or alloy,Bi-Sn,"Bi 80, Sn 20 (wt%)",,,,,,Reflected light microscopy,100 μm,A hypereutectic (in wt% Bi) Bi-Sn alloy.,Lewis Lea,"Department of Materials Science and Metallurgy, University of Cambridge",https://www.doitpoms.ac.uk/miclib/micrographs/large/000860.jpg,./miclib_output/images/000860.jpg,https://www.doitpoms.ac.uk/miclib/micrograph_record.php?id=860
861,Carbon,,"Ceramic, Polymer",C,Carbon,,,,,,Atomic force microscopy (AFM),2 μm,Carbon Nanotubes.,Stuart Fraser,"Department of Materials Science and Metallurgy, University of Cambridge",https://www.doitpoms.ac.uk/miclib/micrographs/large/000861.jpg,./miclib_output/images/000861.jpg,https://www.doitpoms.ac.uk/miclib/micrograph_record.php?id=861
862,Carbon,,"Ceramic, Polymer",C,Carbon,,,,,,Atomic force microscopy (AFM),1 μm,Carbon Nanotubes.,Stuart Fraser,"Department of Materials Science and Metallurgy, University of Cambridge",https://www.doitpoms.ac.uk/miclib/micrographs/large/000862.jpg,./miclib_output/images/000862.jpg,https://www.doitpoms.ac.uk/miclib/micrograph_record.php?id=862
863,Carbon,,"Ceramic, Polymer",C,Carbon,,,,,,Atomic force microscopy (AFM),100 nm,Carbon Nanotubes.,Stuart Fraser,"Department of Materials Science and Metallurgy, University of Cambridge",https://www.doitpoms.ac.uk/miclib/micrographs/large/000863.jpg,./miclib_output/images/000863.jpg,https://www.doitpoms.ac.uk/miclib/micrograph_record.php?id=863
864,Low Carbon Steel,,Metal or alloy,Fe-C-X,"Fe, C 0.9 (wt%)",,,,,,Atomic force microscopy (AFM),2 μm,An AFM of fine pearlite.,Rachel Oliver,"Department of Materials Science and Metallurgy, University of Cambridge",https://www.doitpoms.ac.uk/miclib/micrographs/large/000864.jpg,./miclib_output/images/000864.jpg,https://www.doitpoms.ac.uk/miclib/micrograph_record.php?id=864
865,Low Carbon Steel,,Metal or alloy,Fe-C-X,"Fe, C 0.9 (wt%)",,,,,,Atomic force microscopy (AFM),10 μm,An AFM of fine pearlite.,Rachel Oliver,"Department of Materials Science and Metallurgy, University of Cambridge",https://www.doitpoms.ac.uk/miclib/micrographs/large/000865.jpg,./miclib_output/images/000865.jpg,https://www.doitpoms.ac.uk/miclib/micrograph_record.php?id=865
866,Low Carbon Steel,,Metal or alloy,Fe-C-X,"Fe, C 0.9 (wt%)",,,,,,Atomic force microscopy (AFM),5 μm,An AFM of fine pearlite. Platelets are revealed as they rotate orientation throughout the sample area.,Rachel Oliver,"Department of Materials Science and Metallurgy, University of Cambridge",https://www.doitpoms.ac.uk/miclib/micrographs/large/000866.jpg,./miclib_output/images/000866.jpg,https://www.doitpoms.ac.uk/miclib/micrograph_record.php?id=866
867,Low Carbon Steel,,Metal or alloy,Fe-C-X,"Fe, C 0.9 (wt%)",,,,,,Atomic force microscopy (AFM),2 μm,An AFM of coarse pearlite.,Rachel Oliver,"Department of Materials Science and Metallurgy, University of Cambridge",https://www.doitpoms.ac.uk/miclib/micrographs/large/000867.jpg,./miclib_output/images/000867.jpg,https://www.doitpoms.ac.uk/miclib/micrograph_record.php?id=867
868,Diamond,,Ceramic,C,Carbon,,,,,,Atomic force microscopy (AFM),10 μm,"A diamond nano-indentation tip, made by hand using jeweler's lapping techniques.",Jeff Wheeler,"Department of Materials Science and Metallurgy, University of Cambridge",https://www.doitpoms.ac.uk/miclib/micrographs/large/000868.jpg,./miclib_output/images/000868.jpg,https://www.doitpoms.ac.uk/miclib/micrograph_record.php?id=868
869,Diamond,,Ceramic,C,Carbon,,,,,,Atomic force microscopy (AFM),20 μm,"A diamond nano-indentation tip, made by hand using jeweler's lapping techniques.",Jeff Wheeler,"Department of Materials Science and Metallurgy, University of Cambridge",https://www.doitpoms.ac.uk/miclib/micrographs/large/000869.jpg,./miclib_output/images/000869.jpg,https://www.doitpoms.ac.uk/miclib/micrograph_record.php?id=869
